Repository: Juusseli/opticore-studio

# Material and coating data

| File | Contents | Source and licence | Generated by |
|---|---|---|---|
| `catalog.json` | the built-in glasses, crystals and polymers | the references listed per material | maintained by hand |
| `coating_materials.json` | thin-film and metal optical constants n, k | refractiveindex.info database, CC0 1.0; the original measurement per entry | `python -m opticore.tools.coating_materials <pages>` |
| `builtin_coatings.json` | the built-in coating library with stated specifications | designed here of `coating_materials.json` | `python -m opticore.tools.builtin_coatings` |

File: backend/opticore/materials/data/catalog.json
{
  "catalog_version": 1,
  "notes": "Thermal data (dn/dT, CTE) of the SCHOTT glasses: SCHOTT datasheet values as published in the refractiveindex.info database (CC0). Dispersion coefficients transcribed from publicly available manufacturer datasheets and peer-reviewed literature (sources per entry). Reference nd/Vd values are the published values used by the automated transcription check in tests/test_materials.py. Indices are relative to air. Verify against the current official datasheet before production use.",
  "materials": [
    {"name": "N-BK7", "family": "SCHOTT", "category": "glass", "formula": "sellmeier",
     "coefficients": [1.03961212, 0.00600069867, 0.231792344, 0.0200179144, 1.01046945, 103.560653],
     "lambda_min": 0.3, "lambda_max": 2.5, "nd_ref": 1.5168, "vd_ref": 64.17,
     "thermal": {"D0": 1.86e-06, "D1": 1.31e-08, "D2": -1.37e-11, "E0": 4.34e-07, "E1": 6.27e-10, "lambda_tk": 0.17, "T0": 20.0},
     "tce_m30_70": 7.1,
     "density": 2.51,
     "internal_transmission": [[0.3, 0.301711, 10.0], [0.31, 0.574359, 10.0], [0.32, 0.769843, 10.0], [0.334, 0.905395, 10.0], [0.35, 0.967197, 10.0], [0.365, 0.988298, 10.0], [0.37, 0.990736, 10.0], [0.38, 0.993165, 10.0], [0.39, 0.995585, 10.0], [0.4, 0.996792, 10.0], [0.405, 0.997194, 10.0], [0.42, 0.997194, 10.0], [0.436, 0.996792, 10.0], [0.46, 0.997194, 10.0], [0.5, 0.997596, 10.0], [0.546, 0.998398, 10.0], [0.58, 0.997997, 10.0], [0.62, 0.997596, 10.0], [0.66, 0.997596, 10.0], [0.7, 0.998398, 10.0], [1.06, 0.998799, 10.0], [1.53, 0.991951, 10.0], [1.97, 0.932636, 10.0], [2.325, 0.793002, 10.0], [2.5, 0.664541, 10.0]],
     "source": "SCHOTT optical glass datasheet N-BK7; dn/dT (Schott model, 20 degC) and CTE (-30..+70 degC) from the SCHOTT datasheet via the refractiveindex.info database (CC0, rev. c5c2f18); density and internal transmittance (10 mm, from the k data of the SCHOTT catalogue) likewise"},
    {"name": "N-K5", "family": "SCHOTT", "category": "glass", "formula": "sellmeier",
     "coefficients": [1.08511833, 0.00661099503, 0.199562005, 0.024110866, 0.930511663, 111.982777],
     "lambda_min": 0.31, "lambda_max": 2.5, "nd_ref": 1.52249, "vd_ref": 59.48,
     "thermal": {"D0": -4.13e-07, "D1": 1.03e-08, "D2": -3.4e-11, "E0": 4.73e-07, "E1": 5.19e-10, "lambda_tk": 0.213, "T0": 20.0},
     "tce_m30_70": 8.2,
     "density": 2.59,
     "internal_transmission": [[0.31, 0.20913, 10.0], [0.32, 0.53565, 10.0], [0.334, 0.831257, 10.0], [0.35, 0.950151, 10.0], [0.365, 0.982162, 10.0], [0.37, 0.984623, 10.0], [0.38, 0.990736, 10.0], [0.39, 0.993569, 10.0], [0.4, 0.995183, 10.0], [0.405, 0.995585, 10.0], [0.42, 0.99639, 10.0], [0.436, 0.99639, 10.0], [0.46, 0.99639, 10.0], [0.5, 0.997194, 10.0], [0.546, 0.997997, 10.0], [0.58, 0.997997, 10.0], [0.62, 0.997194, 10.0], [0.66, 0.996792, 10.0], [0.7, 0.997596, 10.0], [1.06, 0.997997, 10.0], [1.53, 0.994376, 10.0], [1.97, 0.945818, 10.0], [2.325, 0.846872, 10.0], [2.5, 0.77573, 10.0]],
     "source": "SCHOTT optical glass datasheet N-K5; dn/dT (Schott model, 20 degC) and CTE (-30..+70 degC) from the SCHOTT datasheet via the refractiveindex.info database (CC0, rev. c5c2f18); density and internal transmittance (10 mm, from the k data of the SCHOTT catalogue) likewise"},
    {"name": "N-BAK1", "family": "SCHOTT", "category": "glass", "formula": "sellmeier",
     "coefficients": [1.12365662, 0.00644742752, 0.309276848, 0.0222284402, 0.881511957, 107.297751],
     "lambda_min": 0.31, "lambda_max": 2.5, "nd_ref": 1.5725, "vd_ref": 57.55,
     "thermal": {"D0": 1.86e-07, "D1": 1.29e-08, "D2": -1.87e-11, "E0": 5.25e-07, "E1": 5.46e-10, "lambda_tk": 0.182, "T0": 20.0},
     "tce_m30_70": 7.6,
     "density": 3.19,
     "internal_transmission": [[0.3, 0.345176, 10.0], [0.31, 0.609476, 10.0], [0.32, 0.798638, 10.0], [0.334, 0.92369, 10.0], [0.35, 0.971389, 10.0], [0.365, 0.987483, 10.0], [0.37, 0.990736, 10.0], [0.38, 0.993165, 10.0], [0.39, 0.995183, 10.0], [0.4, 0.995988, 10.0], [0.405, 0.995988, 10.0], [0.42, 0.995988, 10.0], [0.436, 0.995585, 10.0], [0.46, 0.995988, 10.0], [0.5, 0.996792, 10.0], [0.546, 0.997997, 10.0], [0.58, 0.997997, 10.0], [0.62, 0.997997, 10.0], [0.66, 0.997997, 10.0], [0.7, 0.998799, 10.0], [1.06, 0.998398, 10.0], [1.53, 0.994376, 10.0], [1.97, 0.960008, 10.0], [2.325, 0.877352, 10.0], [2.5, 0.806427, 10.0]],
     "source": "SCHOTT optical glass datasheet N-BAK1; dn/dT (Schott model, 20 degC) and CTE (-30..+70 degC) from the SCHOTT datasheet via the refractiveindex.info database (CC0, rev. c5c2f18); density and internal transmittance (10 mm, from the k data of the SCHOTT catalogue) likewise"},
    {"name": "N-SK16", "family": "SCHOTT", "category": "glass", "formula": "sellmeier",
     "coefficients": [1.34317774, 0.00704687339, 0.241144399, 0.0229005, 0.994317969, 92.7508526],
     "lambda_min": 0.31, "lambda_max": 2.5, "nd_ref": 1.62041, "vd_ref": 60.32,
     "thermal": {"D0": -2.37e-08, "D1": 1.32e-08, "D2": -1.29e-11, "E0": 4.09e-07, "E1": 5.17e-10, "lambda_tk": 0.17, "T0": 20.0},
     "tce_m30_70": 6.3,
     "density": 3.58,
     "internal_transmission": [[0.31, 0.20913, 10.0], [0.32, 0.41358, 10.0], [0.334, 0.693145, 10.0], [0.35, 0.867039, 10.0], [0.365, 0.941455, 10.0], [0.37, 0.954455, 10.0], [0.38, 0.971389, 10.0], [0.39, 0.982162, 10.0], [0.4, 0.98789, 10.0], [0.405, 0.989518, 10.0], [0.42, 0.991546, 10.0], [0.436, 0.992356, 10.0], [0.46, 0.993569, 10.0], [0.5, 0.99639, 10.0], [0.546, 0.997596, 10.0], [0.58, 0.997596, 10.0], [0.62, 0.997194, 10.0], [0.66, 0.997596, 10.0], [0.7, 0.998398, 10.0], [1.06, 0.997997, 10.0], [1.53, 0.989111, 10.0], [1.97, 0.950152, 10.0], [2.325, 0.781552, 10.0], [2.5, 0.583421, 10.0]],
     "source": "SCHOTT optical glass datasheet N-SK16; dn/dT (Schott model, 20 degC) and CTE (-30..+70 degC) from the SCHOTT datasheet via the refractiveindex.info database (CC0, rev. c5c2f18); density and internal transmittance (10 mm, from the k data of the SCHOTT catalogue) likewise"},
    {"name": "N-FK51A", "family": "SCHOTT", "category": "glass", "formula": "sellmeier",
     "coefficients": [0.971247817, 0.00472301995, 0.216901417, 0.0153575612, 0.904651666, 168.68133],
     "lambda_min": 0.31, "lambda_max": 2.5, "nd_ref": 1.48656, "vd_ref": 84.47,
     "thermal": {"D0": -1.83e-05, "D1": -7.89e-09, "D2": -1.63e-12, "E0": 3.74e-07, "E1": 3.46e-10, "lambda_tk": 0.15, "T0": 20.0},
     "tce_m30_70": 12.74,
     "density": 3.675,
     "internal_transmission": [[0.29, 0.158491, 10.0], [0.3, 0.261595, 10.0], [0.31, 0.428224, 10.0], [0.32, 0.61779, 10.0], [0.334, 0.831257, 10.0], [0.35, 0.947987, 10.0], [0.365, 0.985032, 10.0], [0.37, 0.99033, 10.0], [0.38, 0.995183, 10.0], [0.39, 0.996792, 10.0], [0.4, 0.997194, 10.0], [0.405, 0.997194, 10.0], [0.42, 0.996792, 10.0], [0.436, 0.996792, 10.0], [0.46, 0.997194, 10.0], [0.5, 0.998398, 10.0], [0.546, 0.998799, 10.0], [0.58, 0.998799, 10.0], [0.62, 0.998398, 10.0], [0.66, 0.997997, 10.0], [0.7, 0.997997, 10.0], [1.06, 0.997596, 10.0], [1.53, 0.991951, 10.0], [1.97, 0.975554, 10.0], [2.325, 0.932637, 10.0], [2.5, 0.891301, 10.0]],
     "source": "SCHOTT optical glass datasheet N-FK51A; dn/dT (Schott model, 20 degC) and CTE (-30..+70 degC) from the SCHOTT datasheet via the refractiveindex.info database (CC0, rev. c5c2f18); density and internal transmittance (10 mm, from the k data of the SCHOTT catalogue) likewise"},
    {"name": "N-BAF10", "family": "SCHOTT", "category": "glass", "formula": "sellmeier",
     "coefficients": [1.5851495, 0.00926681282, 0.143559385, 0.0424489805, 1.08521269, 105.613573],
     "lambda_min": 0.35, "lambda_max": 2.5, "nd_ref": 1.67003, "vd_ref": 47.11,
     "thermal": {"D0": 3.79e-06, "D1": 1.28e-08, "D2": -1.42e-11, "E0": 5.84e-07, "E1": 7.6e-10, "lambda_tk": 0.22, "T0": 20.0},
     "tce_m30_70": 6.18,
     "density": 3.745,
     "internal_transmission": [[0.35, 0.158492, 10.0], [0.365, 0.625961, 10.0], [0.37, 0.72008, 10.0], [0.38, 0.846871, 10.0], [0.39, 0.914611, 10.0], [0.4, 0.950153, 10.0], [0.405, 0.95873, 10.0], [0.42, 0.975554, 10.0], [0.436, 0.98134, 10.0], [0.46, 0.986667, 10.0], [0.5, 0.992356, 10.0], [0.546, 0.995988, 10.0], [0.58, 0.995988, 10.0], [0.62, 0.99639, 10.0], [0.66, 0.995988, 10.0], [0.7, 0.997596, 10.0], [1.06, 0.997596, 10.0], [1.53, 0.991951, 10.0], [1.97, 0.967198, 10.0], [2.325, 0.857044, 10.0], [2.5, 0.726583, 10.0]],
     "source": "SCHOTT optical glass datasheet N-BAF10; dn/dT (Schott model, 20 degC) and CTE (-30..+70 degC) from the SCHOTT datasheet via the refractiveindex.info database (CC0, rev. c5c2f18); density and internal transmittance (10 mm, from the k data of the SCHOTT catalogue) likewise"},
    {"name": "F2", "family": "SCHOTT", "category": "glass", "formula": "sellmeier",
     "coefficients": [1.34533359, 0.00997743871, 0.209073176, 0.0470450767, 0.937357162, 111.886764],
     "lambda_min": 0.32, "lambda_max": 2.5, "nd_ref": 1.62004, "vd_ref": 36.37,
     "thermal": {"D0": 1.51e-06, "D1": 1.56e-08, "D2": -2.78e-11, "E0": 9.34e-07, "E1": 1.04e-09, "lambda_tk": 0.25, "T0": 20.0},
     "tce_m30_70": 8.2,
     "density": 3.599,
     "internal_transmission": [[0.334, 0.536669, 10.0], [0.35, 0.905393, 10.0], [0.365, 0.967618, 10.0], [0.37, 0.975553, 10.0], [0.38, 0.985033, 10.0], [0.39, 0.990736, 10.0], [0.4, 0.993973, 10.0], [0.405, 0.99478, 10.0], [0.42, 0.99639, 10.0], [0.436, 0.997194, 10.0], [0.46, 0.997596, 10.0], [0.5, 0.998799, 10.0], [0.546, 0.9992, 10.0], [0.58, 0.9992, 10.0], [0.62, 0.9992, 10.0], [0.66, 0.998799, 10.0], [0.7, 0.9992, 10.0], [1.06, 0.9992, 10.0], [1.53, 0.995585, 10.0], [1.97, 0.948422, 10.0], [2.325, 0.859558, 10.0], [2.5, 0.80918, 10.0]],
     "source": "SCHOTT optical glass datasheet F2; dn/dT (Schott model, 20 degC) and CTE (-30..+70 degC) from the SCHOTT datasheet via the refractiveindex.info database (CC0, rev. c5c2f18); density and internal transmittance (10 mm, from the k data of the SCHOTT catalogue) likewise"},
    {"name": "SF2", "family": "SCHOTT", "category": "glass", "formula": "sellmeier",
     "coefficients": [1.40301821, 0.0105795466, 0.231767504, 0.0493226978, 0.939056586, 112.405955],
     "lambda_min": 0.33, "lambda_max": 2.5, "nd_ref": 1.64769, "vd_ref": 33.85,
     "thermal": {"D0": 1.1e-06, "D1": 1.75e-08, "D2": -1.29e-11, "E0": 1.08e-06, "E1": 1.03e-09, "lambda_tk": 0.249, "T0": 20.0},
     "tce_m30_70": 8.4,
     "density": 3.86,
     "internal_transmission": [[0.35, 0.671858, 10.0], [0.365, 0.876864, 10.0], [0.37, 0.91002, 10.0], [0.38, 0.945818, 10.0], [0.39, 0.967198, 10.0], [0.4, 0.98134, 10.0], [0.405, 0.984623, 10.0], [0.42, 0.989924, 10.0], [0.436, 0.992761, 10.0], [0.46, 0.995183, 10.0], [0.5, 0.997194, 10.0], [0.546, 0.997997, 10.0], [0.58, 0.997997, 10.0], [0.62, 0.997997, 10.0], [0.66, 0.997596, 10.0], [0.7, 0.998398, 10.0], [1.06, 0.998398, 10.0], [1.53, 0.993973, 10.0], [1.97, 0.950152, 10.0], [2.325, 0.871972, 10.0], [2.5, 0.825955, 10.0]],
     "source": "SCHOTT optical glass datasheet SF2; dn/dT (Schott model, 20 degC) and CTE (-30..+70 degC) from the SCHOTT datasheet via the refractiveindex.info database (CC0, rev. c5c2f18); density and internal transmittance (10 mm, from the k data of the SCHOTT catalogue) likewise"},
    {"name": "N-SF5", "family": "SCHOTT", "category": "glass", "formula": "sellmeier",
     "coefficients": [1.52481889, 0.011254756, 0.187085527, 0.0588995392, 1.42729015, 129.141675],
     "lambda_min": 0.37, "lambda_max": 2.5, "nd_ref": 1.67271, "vd_ref": 32.25,
     "thermal": {"D0": -2.51e-07, "D1": 1.07e-08, "D2": -2.4e-11, "E0": 7.85e-07, "E1": 1.15e-09, "lambda_tk": 0.278, "T0": 20.0},
     "tce_m30_70": 7.94,
     "density": 2.858,
     "internal_transmission": [[0.37, 0.275948, 10.0], [0.38, 0.641812, 10.0], [0.39, 0.825955, 10.0], [0.4, 0.905395, 10.0], [0.405, 0.928177, 10.0], [0.42, 0.96298, 10.0], [0.436, 0.973475, 10.0], [0.46, 0.982162, 10.0], [0.5, 0.99033, 10.0], [0.546, 0.995183, 10.0], [0.58, 0.99639, 10.0], [0.62, 0.995183, 10.0], [0.66, 0.99478, 10.0], [0.7, 0.995585, 10.0], [1.06, 0.997596, 10.0], [1.53, 0.989924, 10.0], [1.97, 0.950152, 10.0], [2.325, 0.831258, 10.0], [2.5, 0.757858, 10.0]],
     "source": "SCHOTT optical glass datasheet N-SF5; dn/dT (Schott model, 20 degC) and CTE (-30..+70 degC) from the SCHOTT datasheet via the refractiveindex.info database (CC0, rev. c5c2f18); density and internal transmittance (10 mm, from the k data of the SCHOTT catalogue) likewise"},
    {"name": "N-SF10", "family": "SCHOTT", "category": "glass", "formula": "sellmeier",
     "coefficients": [1.62153902, 0.0122241457, 0.256287842, 0.0595736775, 1.64447552, 147.468793],
     "lambda_min": 0.38, "lambda_max": 2.5, "nd_ref": 1.72828, "vd_ref": 28.53,
     "thermal": {"D0": -4.68e-06, "D1": 7.41e-09, "D2": -1.89e-11, "E0": 9.49e-07, "E1": 1.42e-09, "lambda_tk": 0.279, "T0": 20.0},
     "tce_m30_70": 9.4,
     "density": 3.05,
     "internal_transmission": [[0.38, 0.525313, 10.0], [0.39, 0.726584, 10.0], [0.4, 0.836512, 10.0], [0.405, 0.86704, 10.0], [0.42, 0.923688, 10.0], [0.436, 0.945819, 10.0], [0.46, 0.962979, 10.0], [0.5, 0.977626, 10.0], [0.546, 0.989111, 10.0], [0.58, 0.991141, 10.0], [0.62, 0.990736, 10.0], [0.66, 0.99033, 10.0], [0.7, 0.993165, 10.0], [1.06, 0.995988, 10.0], [1.53, 0.993973, 10.0], [1.97, 0.971389, 10.0], [2.325, 0.896037, 10.0], [2.5, 0.84687, 10.0]],
     "source": "SCHOTT optical glass datasheet N-SF10; dn/dT (Schott model, 20 degC) and CTE (-30..+70 degC) from the SCHOTT datasheet via the refractiveindex.info database (CC0, rev. c5c2f18); density and internal transmittance (10 mm, from the k data of the SCHOTT catalogue) likewise"},
    {"name": "N-SF11", "family": "SCHOTT", "category": "glass", "formula": "sellmeier",
     "coefficients": [1.73759695, 0.013188707, 0.313747346, 0.0623068142, 1.89878101, 155.23629],
     "lambda_min": 0.37, "lambda_max": 2.5, "nd_ref": 1.78472, "vd_ref": 25.68,
     "thermal": {"D0": -3.56e-06, "D1": 9.2e-09, "D2": -2.1e-11, "E0": 9.65e-07, "E1": 1.44e-09, "lambda_tk": 0.294, "T0": 20.0},
     "tce_m30_70": 8.52,
     "density": 3.224,
     "internal_transmission": [[0.37, 0.083256, 10.0], [0.38, 0.428229, 10.0], [0.39, 0.686165, 10.0], [0.4, 0.815194, 10.0], [0.405, 0.85198, 10.0], [0.42, 0.919167, 10.0], [0.436, 0.945819, 10.0], [0.46, 0.967197, 10.0], [0.5, 0.980928, 10.0], [0.546, 0.991141, 10.0], [0.58, 0.993569, 10.0], [0.62, 0.992356, 10.0], [0.66, 0.992356, 10.0], [0.7, 0.993973, 10.0], [1.06, 0.9992, 10.0], [1.53, 0.993973, 10.0], [1.97, 0.965092, 10.0], [2.325, 0.867042, 10.0], [2.5, 0.825955, 10.0]],
     "source": "SCHOTT optical glass datasheet N-SF11; dn/dT (Schott model, 20 degC) and CTE (-30..+70 degC) from the SCHOTT datasheet via the refractiveindex.info database (CC0, rev. c5c2f18); density and internal transmittance (10 mm, from the k data of the SCHOTT catalogue) likewise"},
    {"name": "N-SF6", "family": "SCHOTT", "category": "glass", "formula": "sellmeier",
     "coefficients": [1.77931763, 0.0133714182, 0.338149866, 0.0617533621, 2.08734474, 174.01759],
     "lambda_min": 0.37, "lambda_max": 2.5, "nd_ref": 1.80518, "vd_ref": 25.36,
     "thermal": {"D0": -4.93e-06, "D1": 7.02e-09, "D2": -2.4e-11, "E0": 9.84e-07, "E1": 1.54e-09, "lambda_tk": 0.29, "T0": 20.0},
     "tce_m30_70": 9.03,
     "density": 3.369,
     "internal_transmission": [[0.37, 0.158491, 10.0], [0.38, 0.480458, 10.0], [0.39, 0.700033, 10.0], [0.4, 0.8206, 10.0], [0.405, 0.857045, 10.0], [0.42, 0.919167, 10.0], [0.436, 0.945819, 10.0], [0.46, 0.960858, 10.0], [0.5, 0.976798, 10.0], [0.546, 0.988705, 10.0], [0.58, 0.991952, 10.0], [0.62, 0.991141, 10.0], [0.66, 0.99033, 10.0], [0.7, 0.993165, 10.0], [1.06, 0.998398, 10.0], [1.53, 0.991141, 10.0], [1.97, 0.941454, 10.0], [2.325, 0.809729, 10.0], [2.5, 0.77573, 10.0]],
     "source": "SCHOTT optical glass datasheet N-SF6; dn/dT (Schott model, 20 degC) and CTE (-30..+70 degC) from the SCHOTT datasheet via the refractiveindex.info database (CC0, rev. c5c2f18); density and internal transmittance (10 mm, from the k data of the SCHOTT catalogue) likewise"},
    {"name": "N-SF57", "family": "SCHOTT", "category": "glass", "formula": "sellmeier",
     "coefficients": [1.87543831, 0.0141749518, 0.37375749, 0.0640509927, 2.30001797, 177.389795],
     "lambda_min": 0.37, "lambda_max": 2.5, "nd_ref": 1.84666, "vd_ref": 23.78,
     "thermal": {"D0": -4.51e-06, "D1": 8.73e-09, "D2": -1.64e-11, "E0": 1.07e-06, "E1": 1.57e-09, "lambda_tk": 0.295, "T0": 20.0},
     "tce_m30_70": 8.46,
     "density": 3.533,
     "internal_transmission": [[0.37, 0.063095, 10.0], [0.38, 0.301706, 10.0], [0.39, 0.574341, 10.0], [0.4, 0.732998, 10.0], [0.405, 0.781551, 10.0], [0.42, 0.871973, 10.0], [0.436, 0.919165, 10.0], [0.46, 0.948854, 10.0], [0.5, 0.971389, 10.0], [0.546, 0.98585, 10.0], [0.58, 0.989924, 10.0], [0.62, 0.988298, 10.0], [0.66, 0.987483, 10.0], [0.7, 0.990736, 10.0], [1.06, 0.998799, 10.0], [1.53, 0.991951, 10.0], [1.97, 0.955742, 10.0], [2.325, 0.837558, 10.0], [2.5, 0.806427, 10.0]],
     "source": "SCHOTT optical glass datasheet N-SF57; dn/dT (Schott model, 20 degC) and CTE (-30..+70 degC) from the SCHOTT datasheet via the refractiveindex.info database (CC0, rev. c5c2f18); density and internal transmittance (10 mm, from the k data of the SCHOTT catalogue) likewise"},
    {"name": "N-LASF9", "family": "SCHOTT", "category": "glass", "formula": "sellmeier",
     "coefficients": [2.00029547, 0.0121426017, 0.298926886, 0.0538736236, 1.80691843, 156.530829],
     "lambda_min": 0.37, "lambda_max": 2.5, "nd_ref": 1.85025, "vd_ref": 32.17,
     "thermal": {"D0": 1.05e-06, "D1": 1.02e-08, "D2": -2.38e-11, "E0": 9.19e-07, "E1": 1.18e-09, "lambda_tk": 0.257, "T0": 20.0},
     "tce_m30_70": 7.37,
     "density": 4.41,
     "internal_transmission": [[0.37, 0.275948, 10.0], [0.38, 0.525313, 10.0], [0.39, 0.693143, 10.0], [0.4, 0.798638, 10.0], [0.405, 0.831258, 10.0], [0.42, 0.900733, 10.0], [0.436, 0.932636, 10.0], [0.46, 0.957878, 10.0], [0.5, 0.977626, 10.0], [0.546, 0.988705, 10.0], [0.58, 0.991141, 10.0], [0.62, 0.991547, 10.0], [0.66, 0.992356, 10.0], [0.7, 0.994376, 10.0], [1.06, 0.997596, 10.0], [1.53, 0.994376, 10.0], [1.97, 0.966777, 10.0], [2.325, 0.872953, 10.0], [2.5, 0.814105, 10.0]],
     "source": "SCHOTT optical glass datasheet N-LASF9; dn/dT (Schott model, 20 degC) and CTE (-30..+70 degC) from the SCHOTT datasheet via the refractiveindex.info database (CC0, rev. c5c2f18); density and internal transmittance (10 mm, from the k data of the SCHOTT catalogue) likewise"},
    {"name": "FUSED_SILICA", "family": "LITERATURE", "category": "crystal/amorphous", "formula": "sellmeier_sq",
     "coefficients": [0.6961663, 0.0684043, 0.4079426, 0.1162414, 0.8974794, 9.896161],
     "lambda_min": 0.21, "lambda_max": 3.71, "nd_ref": 1.45846, "vd_ref": 67.82,
     "source": "I. H. Malitson, J. Opt. Soc. Am. 55, 1205-1209 (1965), 20 degC"},
    {"name": "CAF2", "family": "LITERATURE", "category": "crystal", "formula": "sellmeier_sq",
     "coefficients": [0.5675888, 0.050263605, 0.4710914, 0.1003909, 3.8484723, 34.649040],
     "lambda_min": 0.23, "lambda_max": 9.7, "nd_ref": 1.43384, "vd_ref": null,
     "source": "I. H. Malitson, Appl. Opt. 2, 1103-1107 (1963), 24 degC"},
    {"name": "SAPPHIRE_O", "family": "LITERATURE", "category": "crystal", "formula": "sellmeier_sq",
     "coefficients": [1.4313493, 0.0726631, 0.65054713, 0.1193242, 5.3414021, 18.028251],
     "lambda_min": 0.2, "lambda_max": 5.0, "nd_ref": null, "vd_ref": null,
     "source": "I. H. Malitson and M. J. Dodge, J. Opt. Soc. Am. 62, 1405 (1972), ordinary ray, 20 degC. Birefringence is not modelled."},
    {"name": "PMMA", "family": "LITERATURE", "category": "polymer", "formula": "polynomial",
     "coefficients": [2.1778, 6.1209e-3, 2, -1.5004e-3, 4, 2.3678e-2, -2, -4.2137e-3, -4, 7.3417e-4, -6, -4.5042e-5, -8],
     "lambda_min": 0.42, "lambda_max": 1.62, "nd_ref": null, "vd_ref": null,
     "source": "G. Beadie, M. Brindza, R. A. Flynn, A. Rosenberg, J. S. Shirk, Appl. Opt. 54, F139-F143 (2015), 20.1 degC, absolute accuracy < 2e-4; coefficients as in the refractiveindex.info database (CC0). nd 1.49253, Vd 59.4. Polymer grades differ: for a specific grade use the maker's data as a custom material."},
    {"name": "POLYCARBONATE", "family": "LITERATURE", "category": "polymer", "formula": "sellmeier",
     "coefficients": [1.4182, 0.021304],
     "lambda_min": 0.4368, "lambda_max": 1.052, "nd_ref": null, "vd_ref": null,
     "source": "N. Sultanova, S. Kasarova, I. Nikolov, Acta Phys. Pol. A 116, 585-587 (2009), 20 degC; one-term Sellmeier fit of their data by M. Polyanskiy (refractiveindex.info database, CC0). nd 1.58476, Vd 27.9 (a smooth fit of the table of Zhang et al., Appl. Opt. 59, 2337 (2020), for another sample gives Vd about 28.1). Polymer grades differ: for a specific grade use the maker's data as a custom material."},
    {"name": "POLYSTYRENE", "family": "LITERATURE", "category": "polymer", "formula": "sellmeier",
     "coefficients": [1.4435, 0.020216],
     "lambda_min": 0.4368, "lambda_max": 1.052, "nd_ref": null, "vd_ref": null,
     "source": "N. Sultanova, S. Kasarova, I. Nikolov, Acta Phys. Pol. A 116, 585-587 (2009), 20 degC; one-term Sellmeier fit of their data by M. Polyanskiy (refractiveindex.info database, CC0). nd 1.59163, Vd 29.5 (a smooth fit of the table of Zhang et al., Appl. Opt. 59, 2337 (2020), for another sample gives nd about 1.589, Vd about 31.2). Polymer grades differ: for a specific grade use the maker's data as a custom material."},
    {"name": "CALCITE", "family": "LITERATURE", "category": "crystal", "formula": "sellmeier4",
     "coefficients": [1.73358749, 0.96464345, 0.0194325203, 1.82831454, 120.0],
     "lambda_min": 0.204, "lambda_max": 2.172, "nd_ref": null, "vd_ref": null,
     "extraordinary": {"formula": "sellmeier4", "coefficients": [1.35859695, 0.8242783, 0.0106689543, 0.14429128, 120.0], "lambda_min": 0.204, "lambda_max": 2.172},
     "source": "G. Ghosh, Opt. Commun. 163, 95-102 (1999), room temperature; uniaxial: ordinary and extraordinary dispersion"},
    {"name": "QUARTZ", "family": "LITERATURE", "category": "crystal", "formula": "sellmeier4",
     "coefficients": [1.28604141, 1.07044083, 0.0100585997, 1.10202242, 100.0],
     "lambda_min": 0.198, "lambda_max": 2.0531, "nd_ref": null, "vd_ref": null,
     "extraordinary": {"formula": "sellmeier4", "coefficients": [1.28851804, 1.09509924, 0.0102101864, 1.15662475, 100.0], "lambda_min": 0.198, "lambda_max": 2.0531},
     "source": "G. Ghosh, Opt. Commun. 163, 95-102 (1999), room temperature; uniaxial: ordinary and extraordinary dispersion (crystalline alpha-quartz; optical activity is not modelled)"}
  ]
}

File: backend/opticore/materials/data/coating_examples.json
{"generator": "opticore.tools.coating_examples", "examples": [{"id": "oic2019_yucca", "name": "OIC 2019 Yucca problem", "category": "Benchmarks", "description": "The 2019 Optical Interference Coatings manufacturing contest: s-polarised transmittance at 10° and 50° following a yucca silhouette (1212 points, 450–1075 nm) through a 1 mm N-BK7 plate coated on both faces. Designed here with TiO₂ / SiO₂ films: 76 + 56 layers, 5.98 + 4.72 µm, contest merit MF 0.781 (contest designs: MF 0.44–2.14).", "contest_mf": 0.7814466049577827, "layers_front": 76, "layers_back": 56, "thickness_um": [5.984278604265683, 4.71670290992748], "reference": {"paper": "D. Poitras, L. Li, M. R. Jacobson, C. C. Cooksey, Appl. Opt. 59(5), A31-A39 (2020), doi:10.1364/AO.59.000A31", "data": "Figshare doi:10.6084/m9.figshare.9915800.v1, CC BY 4.0", "design_mf_range": [0.439, 2.14], "design_layers_range": [74, 255], "design_thickness_um_range": [8.24, 17.6], "winner_measured_mf": 1.164, "organisers_example": "50 layers, 3.8 um (one face) or 30 + 24 layers, 2.7 + 1.7 um (both faces): MF < 5"}, "generator": {"command": "python -m opticore.tools.coating_examples 2400 60 50", "start": "front 60 quarter waves at 700 nm, back 50 at 600 nm", "needle_targets": "every fourth contest point", "steps": 11, "seconds": 2410, "note": "best of eight starts (quarter-wave 20+16, 30+24, 40+32, 60+50; random 30+30, 40+40 twice, 60+60 twice, 80+80); the run reached its time limit"}, "design": {"name": "OIC 2019 Yucca problem", "incident": "AIR", "incident_index": null, "substrate": "N-BK7", "substrate_index": null, "substrate_extinction": 0.0, "source_coating": "", "back_side": "coated", "back_layers": [{"material": "H", "thickness_nm": 20.43096324215572, "locked": false}, {"material": "L", "thickness_nm": 33.77280760148038, "locked": false}, {"material": "H", "thickness_nm": 190.5269816012558, "locked": false}, {"material": "L", "thickness_nm": 24.90985120428787, "locked": false}, {"material": "H", "thickness_nm": 34.20466571578492, "locked": false}, {"material": "L", "thickness_nm": 70.43795676987114, "locked": false}, {"material": "H", "thickness_nm": 29.773783404589086, "locked": false}, {"material": "L", "thickness_nm": 42.14605239451041, "locked": false}, {"material": "H", "thickness_nm": 161.82476674676386, "locked": false}, {"material": "L", "thickness_nm": 33.29155339469078, "locked": false}, {"material": "H", "thickness_nm": 27.926147088974385, "locked": false}, {"material": "L", "thickness_nm": 435.31225580543264, "locked": false}, {"material": "H", "thickness_nm": 15.979249225882317, "locked": false}, {"material": "L", "thickness_nm": 82.23637637573509, "locked": false}, {"material": "H", "thickness_nm": 23.304288807125698, "locked": false}, {"material": "L", "thickness_nm": 91.54597796917975, "locked": false}, {"material": "H", "thickness_nm": 19.324839535682628, "locked": false}, {"material": "L", "thickness_nm": 251.07841882903907, "locked": false}, {"material": "H", "thickness_nm": 30.890280968395015, "locked": false}, {"material": "L", "thickness_nm": 28.242272726043183, "locked": false}, {"material": "H", "thickness_nm": 162.61229581074093, "locked": false}, {"material": "L", "thickness_nm": 30.369567201874254, "locked": false}, {"material": "H", "thickness_nm": 38.8692378903094, "locked": false}, {"material": "L", "thickness_nm": 230.86743124033805, "locked": false}, {"material": "H", "thickness_nm": 22.998248691125614, "locked": false}, {"material": "L", "thickness_nm": 33.94252116318689, "locked": false}, {"material": "H", "thickness_nm": 189.52737442655933, "locked": false}, {"material": "L", "thickness_nm": 18.277413809582725, "locked": false}, {"material": "H", "thickness_nm": 34.43483817691031, "locked": false}, {"material": "L", "thickness_nm": 237.8167100334261, "locked": false}, {"material": "H", "thickness_nm": 17.830816024652105, "locked": false}, {"material": "L", "thickness_nm": 364.34062567771986, "locked": false}, {"material": "H", "thickness_nm": 5.083905274663803, "locked": false}, {"material": "L", "thickness_nm": 5.041866707572221, "locked": false}, {"material": "H", "thickness_nm": 130.78249039296543, "locked": false}, {"material": "L", "thickness_nm": 27.6994999749121, "locked": false}, {"material": "H", "thickness_nm": 127.20958243799801, "locked": false}, {"material": "L", "thickness_nm": 33.78658435474071, "locked": false}, {"material": "H", "thickness_nm": 115.5590093793718, "locked": false}, {"material": "L", "thickness_nm": 286.8931554515088, "locked": false}, {"material": "H", "thickness_nm": 7.8743865826804385, "locked": false}, {"material": "L", "thickness_nm": 23.247949103424123, "locked": false}, {"material": "H", "thickness_nm": 43.376284413940645, "locked": false}, {"material": "L", "thickness_nm": 290.7358038139167, "locked": false}, {"material": "H", "thickness_nm": 9.619505114416441, "locked": false}, {"material": "L", "thickness_nm": 46.565411348101904, "locked": false}, {"material": "H", "thickness_nm": 52.48872383120284, "locked": false}, {"material": "L", "thickness_nm": 45.424660283245544, "locked": false}, {"material": "H", "thickness_nm": 20.1896225335116, "locked": false}, {"material": "L", "thickness_nm": 104.81058844076016, "locked": false}, {"material": "H", "thickness_nm": 28.49717269900297, "locked": false}, {"material": "L", "thickness_nm": 27.245647174160464, "locked": false}, {"material": "H", "thickness_nm": 187.45568937212806, "locked": false}, {"material": "L", "thickness_nm": 40.59730695137192, "locked": false}, {"material": "H", "thickness_nm": 13.411633783241703, "locked": false}, {"material": "L", "thickness_nm": 14.05986095533596, "locked": false}], "back_same_as_front": false, "substrate_thickness_mm": 1.0, "substrate_offset": 0.0, "palette": [{"key": "H", "label": "TiO₂", "material": "TIO2_FILM", "index": 1.46, "extinction": 0.0, "tooling": 1.0, "index_offset": 0.0, "index_offset_b": 0.0, "rate_nm_s": 0.5}, {"key": "L", "label": "SiO₂", "material": "SIO2_FILM", "index": 1.46, "extinction": 0.0, "tooling": 1.0, "index_offset": 0.0, "index_offset_b": 0.0, "rate_nm_s": 0.5}], "layers": [{"material": "H", "thickness_nm": 10.318596197358723, "locked": false}, {"material": "L", "thickness_nm": 65.90832335674845, "locked": false}, {"material": "H", "thickness_nm": 27.067645904655222, "locked": false}, {"material": "L", "thickness_nm": 30.094084767797145, "locked": false}, {"material": "H", "thickness_nm": 150.7423739949477, "locked": false}, {"material": "L", "thickness_nm": 27.995876516917107, "locked": false}, {"material": "H", "thickness_nm": 19.960117278998514, "locked": false}, {"material": "L", "thickness_nm": 225.80749473684136, "locked": false}, {"material": "H", "thickness_nm": 23.292315850918836, "locked": false}, {"material": "L", "thickness_nm": 31.247618609939362, "locked": false}, {"material": "H", "thickness_nm": 160.68999539710168, "locked": false}, {"material": "L", "thickness_nm": 16.99913123876374, "locked": false}, {"material": "H", "thickness_nm": 52.36189030801297, "locked": false}, {"material": "L", "thickness_nm": 13.614166687703346, "locked": false}, {"material": "H", "thickness_nm": 147.05665609379403, "locked": false}, {"material": "L", "thickness_nm": 13.329962378775752, "locked": false}, {"material": "H", "thickness_nm": 33.894684329174204, "locked": false}, {"material": "L", "thickness_nm": 43.32468155711904, "locked": false}, {"material": "H", "thickness_nm": 18.517541305186782, "locked": false}, {"material": "L", "thickness_nm": 245.51460646150755, "locked": false}, {"material": "H", "thickness_nm": 19.006311454866896, "locked": false}, {"material": "L", "thickness_nm": 28.55965184298468, "locked": false}, {"material": "H", "thickness_nm": 8.414434847427849, "locked": false}, {"material": "L", "thickness_nm": 5.099761995408445, "locked": false}, {"material": "H", "thickness_nm": 139.54484107777833, "locked": false}, {"material": "L", "thickness_nm": 22.979243096507943, "locked": false}, {"material": "H", "thickness_nm": 23.350764980227886, "locked": false}, {"material": "L", "thickness_nm": 326.8976405814619, "locked": false}, {"material": "H", "thickness_nm": 11.935934920523136, "locked": false}, {"material": "L", "thickness_nm": 24.055588527769444, "locked": false}, {"material": "H", "thickness_nm": 18.630788091199413, "locked": false}, {"material": "L", "thickness_nm": 331.6424527676909, "locked": false}, {"material": "H", "thickness_nm": 215.88514422173515, "locked": false}, {"material": "L", "thickness_nm": 19.338306611080476, "locked": false}, {"material": "H", "thickness_nm": 49.01733771962267, "locked": false}, {"material": "L", "thickness_nm": 30.80283246809598, "locked": false}, {"material": "H", "thickness_nm": 71.98999204628673, "locked": false}, {"material": "L", "thickness_nm": 5.063510395767937, "locked": false}, {"material": "H", "thickness_nm": 66.64029914957766, "locked": false}, {"material": "L", "thickness_nm": 23.60804383166536, "locked": false}, {"material": "H", "thickness_nm": 30.53481978343896, "locked": false}, {"material": "L", "thickness_nm": 181.93703842874643, "locked": false}, {"material": "H", "thickness_nm": 25.149599932449306, "locked": false}, {"material": "L", "thickness_nm": 43.01623081303886, "locked": false}, {"material": "H", "thickness_nm": 51.75388427396883, "locked": false}, {"material": "L", "thickness_nm": 37.72558150351556, "locked": false}, {"material": "H", "thickness_nm": 23.87856393600289, "locked": false}, {"material": "L", "thickness_nm": 263.9096982936834, "locked": false}, {"material": "H", "thickness_nm": 17.182489875907887, "locked": false}, {"material": "L", "thickness_nm": 303.15388965419055, "locked": false}, {"material": "H", "thickness_nm": 11.715862235381461, "locked": false}, {"material": "L", "thickness_nm": 267.6421338874467, "locked": false}, {"material": "H", "thickness_nm": 7.896807781236297, "locked": false}, {"material": "L", "thickness_nm": 84.30709677824359, "locked": false}, {"material": "H", "thickness_nm": 23.81086716286455, "locked": false}, {"material": "L", "thickness_nm": 11.02477123359987, "locked": false}, {"material": "H", "thickness_nm": 79.08229590340792, "locked": false}, {"material": "L", "thickness_nm": 259.76066583670337, "locked": false}, {"material": "H", "thickness_nm": 5.055708586453633, "locked": false}, {"material": "L", "thickness_nm": 84.63732784900748, "locked": false}, {"material": "H", "thickness_nm": 12.532172661247436, "locked": false}, {"material": "L", "thickness_nm": 222.71684610915136, "locked": false}, {"material": "H", "thickness_nm": 126.97101824994857, "locked": false}, {"material": "L", "thickness_nm": 37.46265341120399, "locked": false}, {"material": "H", "thickness_nm": 140.05199627481372, "locked": false}, {"material": "L", "thickness_nm": 33.70490300922047, "locked": false}, {"material": "H", "thickness_nm": 122.42888726462286, "locked": false}, {"material": "L", "thickness_nm": 56.918255327767405, "locked": false}, {"material": "H", "thickness_nm": 10.023416394783899, "locked": false}, {"material": "L", "thickness_nm": 65.2728745955788, "locked": false}, {"material": "H", "thickness_nm": 124.50701935680713, "locked": false}, {"material": "L", "thickness_nm": 37.97808977553462, "locked": false}, {"material": "H", "thickness_nm": 153.3582958092194, "locked": false}, {"material": "L", "thickness_nm": 11.517907193624323, "locked": false}, {"material": "H", "thickness_nm": 114.94453291584779, "locked": false}, {"material": "L", "thickness_nm": 100.5137585670832, "locked": false}], "targets": [{"quantity": "T", "of": "R", "polarization": "s", "angle_deg": 10.0, "lambda_min_nm": 450.0, "lambda_max_nm": 1075.0, "value": 0.5, "value_end": null, "kind": "=", "weight": 626.0, "tolerance": 0.0, "points": 41, "table": [[450.0, 0.7506999999999999], [451.0, 0.7495], [452.0, 0.7484000000000001], [453.0, 0.7472], [454.0, 0.746], [455.0, 0.7448999999999999], [456.0, 0.7437], [457.0, 0.7425], [458.0, 0.7414000000000001], [459.0, 0.7402], [460.0, 0.7386], [461.0, 0.7369], [462.0, 0.7353000000000001], [463.0, 0.7337], [464.0, 0.732], [465.0, 0.7304], [466.0, 0.7288], [467.0, 0.7271], [468.0, 0.7254999999999999], [469.0, 0.7237], [470.0, 0.7217], [471.0, 0.7198], [472.0, 0.7178], [473.0, 0.7159], [474.0, 0.7139], [475.0, 0.7119], [476.0, 0.71], [477.0, 0.7082999999999999], [478.0, 0.7069], [479.0, 0.7055], [480.0, 0.7041], [481.0, 0.7027], [482.0, 0.7012999999999999], [483.0, 0.6999], [484.0, 0.6984999999999999], [485.0, 0.6970999999999999], [486.0, 0.6957], [487.0, 0.6934], [488.0, 0.6911], [489.0, 0.6888], [490.0, 0.6864], [491.0, 0.6840999999999999], [492.0, 0.6818000000000001], [493.0, 0.6794], [494.0, 0.6770999999999999], [495.0, 0.6748000000000001], [496.0, 0.6727], [497.0, 0.6709999999999999], [498.0, 0.6693000000000001], [499.0, 0.6676000000000001], [500.0, 0.6659], [501.0, 0.6643000000000001], [502.0, 0.6626000000000001], [503.0, 0.6609], [504.0, 0.6591], [505.0, 0.6572], [506.0, 0.6552], [507.0, 0.6531999999999999], [508.0, 0.6513], [509.0, 0.6493000000000001], [510.0, 0.6473], [511.0, 0.6454000000000001], [512.0, 0.6436], [513.0, 0.6419], [514.0, 0.6403], [515.0, 0.6387], [516.0, 0.637], [517.0, 0.6354000000000001], [518.0, 0.6337999999999999], [519.0, 0.6320999999999999], [520.0, 0.6305], [521.0, 0.6287999999999999], [522.0, 0.6272], [523.0, 0.6255], [524.0, 0.6237999999999999], [525.0, 0.6221], [526.0, 0.6204999999999999], [527.0, 0.6187999999999999], [528.0, 0.6171], [529.0, 0.6154000000000001], [530.0, 0.6131], [531.0, 0.6106], [532.0, 0.6082], [533.0, 0.6056999999999999], [534.0, 0.6033], [535.0, 0.6008], [536.0, 0.5987], [537.0, 0.5971], [538.0, 0.5954], [539.0, 0.5937], [540.0, 0.5920000000000001], [541.0, 0.5903], [542.0, 0.5887], [543.0, 0.5870000000000001], [544.0, 0.5847], [545.0, 0.5819], [546.0, 0.5791], [547.0, 0.5763], [548.0, 0.5735], [549.0, 0.5707], [550.0, 0.5681], [551.0, 0.5661999999999999], [552.0, 0.5643], [553.0, 0.5625], [554.0, 0.5606], [555.0, 0.5587], [556.0, 0.5568], [557.0, 0.555], [558.0, 0.5531], [559.0, 0.5512], [560.0, 0.5490999999999999], [561.0, 0.5466], [562.0, 0.5442], [563.0, 0.5417000000000001], [564.0, 0.5393], [565.0, 0.5367999999999999], [566.0, 0.5344], [567.0, 0.5322], [568.0, 0.5299], [569.0, 0.5277000000000001], [570.0, 0.5254], [571.0, 0.5232], [572.0, 0.521], [573.0, 0.5186999999999999], [574.0, 0.5165], [575.0, 0.5142], [576.0, 0.512], [577.0, 0.5097999999999999], [578.0, 0.5075], [579.0, 0.5053], [580.0, 0.503], [581.0, 0.5008], [582.0, 0.4987], [583.0, 0.49689999999999995], [584.0, 0.4951], [585.0, 0.49329999999999996], [586.0, 0.4915], [587.0, 0.48960000000000004], [588.0, 0.4878], [589.0, 0.486], [590.0, 0.4842], [591.0, 0.4824], [592.0, 0.4806], [593.0, 0.4789], [594.0, 0.4772], [595.0, 0.4756], [596.0, 0.474], [597.0, 0.47229999999999994], [598.0, 0.4707], [599.0, 0.46909999999999996], [600.0, 0.46740000000000004], [601.0, 0.4658], [602.0, 0.4642], [603.0, 0.4623], [604.0, 0.46020000000000005], [605.0, 0.4581], [606.0, 0.456], [607.0, 0.4539], [608.0, 0.4518], [609.0, 0.4497], [610.0, 0.44770000000000004], [611.0, 0.4458], [612.0, 0.44380000000000003], [613.0, 0.44189999999999996], [614.0, 0.4399], [615.0, 0.4379], [616.0, 0.436], [617.0, 0.4341], [618.0, 0.43270000000000003], [619.0, 0.4313], [620.0, 0.4299], [621.0, 0.4285], [622.0, 0.42710000000000004], [623.0, 0.4257], [624.0, 0.4243], [625.0, 0.4229], [626.0, 0.4215], [627.0, 0.41979999999999995], [628.0, 0.418], [629.0, 0.41609999999999997], [630.0, 0.4142], [631.0, 0.41240000000000004], [632.0, 0.4105], [633.0, 0.4086], [634.0, 0.4068], [635.0, 0.40490000000000004], [636.0, 0.40299999999999997], [637.0, 0.4014], [638.0, 0.39990000000000003], [639.0, 0.3983], [640.0, 0.3967], [641.0, 0.3951], [642.0, 0.3936], [643.0, 0.392], [644.0, 0.39039999999999997], [645.0, 0.38880000000000003], [646.0, 0.3873], [647.0, 0.3857], [648.0, 0.38409999999999994], [649.0, 0.3825], [650.0, 0.3807], [651.0, 0.3789], [652.0, 0.3771], [653.0, 0.3753], [654.0, 0.3735], [655.0, 0.37170000000000003], [656.0, 0.3699], [657.0, 0.36810000000000004], [658.0, 0.3663], [659.0, 0.36450000000000005], [660.0, 0.3627], [661.0, 0.3608], [662.0, 0.3589], [663.0, 0.35710000000000003], [664.0, 0.3552], [665.0, 0.3533], [666.0, 0.3515], [667.0, 0.3496], [668.0, 0.3477], [669.0, 0.34590000000000004], [670.0, 0.344], [671.0, 0.3421], [672.0, 0.3403], [673.0, 0.33840000000000003], [674.0, 0.33649999999999997], [675.0, 0.3345], [676.0, 0.33240000000000003], [677.0, 0.33030000000000004], [678.0, 0.3282], [679.0, 0.3261], [680.0, 0.324], [681.0, 0.32189999999999996], [682.0, 0.3198], [683.0, 0.31770000000000004], [684.0, 0.31560000000000005], [685.0, 0.3135], [686.0, 0.3114], [687.0, 0.3093], [688.0, 0.3075], [689.0, 0.3057], [690.0, 0.3039], [691.0, 0.30210000000000004], [692.0, 0.3003], [693.0, 0.2985], [694.0, 0.2967], [695.0, 0.2949], [696.0, 0.2931], [697.0, 0.2913], [698.0, 0.28950000000000004], [699.0, 0.28729999999999994], [700.0, 0.28509999999999996], [701.0, 0.2828], [702.0, 0.2806], [703.0, 0.27840000000000004], [704.0, 0.2761], [705.0, 0.27390000000000003], [706.0, 0.27159999999999995], [707.0, 0.2696], [708.0, 0.2677], [709.0, 0.2657], [710.0, 0.2638], [711.0, 0.2618], [712.0, 0.25980000000000003], [713.0, 0.2579], [714.0, 0.2559], [715.0, 0.2535], [716.0, 0.2509], [717.0, 0.2484], [718.0, 0.2459], [719.0, 0.2434], [720.0, 0.2409], [721.0, 0.23829999999999998], [722.0, 0.23579999999999998], [723.0, 0.2341], [724.0, 0.2325], [725.0, 0.23079999999999998], [726.0, 0.22920000000000001], [727.0, 0.22760000000000002], [728.0, 0.2259], [729.0, 0.2243], [730.0, 0.2227], [731.0, 0.221], [732.0, 0.2194], [733.0, 0.21780000000000002], [734.0, 0.2161], [735.0, 0.2145], [736.0, 0.21289999999999998], [737.0, 0.2112], [738.0, 0.2096], [739.0, 0.20800000000000002], [740.0, 0.20629999999999998], [741.0, 0.2047], [742.0, 0.2022], [743.0, 0.19940000000000002], [744.0, 0.1966], [745.0, 0.1938], [746.0, 0.191], [747.0, 0.1882], [748.0, 0.1856], [749.0, 0.18350000000000002], [750.0, 0.1814], [751.0, 0.1793], [752.0, 0.1772], [753.0, 0.1751], [754.0, 0.17300000000000001], [755.0, 0.1709], [756.0, 0.16879999999999998], [757.0, 0.16670000000000001], [758.0, 0.1643], [759.0, 0.16190000000000002], [760.0, 0.15940000000000001], [761.0, 0.157], [762.0, 0.1545], [763.0, 0.1521], [764.0, 0.1479], [765.0, 0.1416], [766.0, 0.1353], [767.0, 0.1309], [768.0, 0.1318], [769.0, 0.1328], [770.0, 0.1337], [771.0, 0.1346], [772.0, 0.1355], [773.0, 0.13649999999999998], [774.0, 0.1374], [775.0, 0.13829999999999998], [776.0, 0.1393], [777.0, 0.14120000000000002], [778.0, 0.14370000000000002], [779.0, 0.1461], [780.0, 0.14859999999999998], [781.0, 0.15100000000000002], [782.0, 0.15350000000000003], [783.0, 0.1563], [784.0, 0.16010000000000002], [785.0, 0.1638], [786.0, 0.1675], [787.0, 0.17120000000000002], [788.0, 0.1745], [789.0, 0.1773], [790.0, 0.1801], [791.0, 0.18289999999999998], [792.0, 0.1857], [793.0, 0.1885], [794.0, 0.1913], [795.0, 0.1941], [796.0, 0.19760000000000003], [797.0, 0.2018], [798.0, 0.20600000000000002], [799.0, 0.2102], [800.0, 0.2144], [801.0, 0.2168], [802.0, 0.2187], [803.0, 0.2205], [804.0, 0.2224], [805.0, 0.2243], [806.0, 0.2261], [807.0, 0.228], [808.0, 0.2299], [809.0, 0.23170000000000002], [810.0, 0.2341], [811.0, 0.23829999999999998], [812.0, 0.2425], [813.0, 0.24670000000000003], [814.0, 0.25079999999999997], [815.0, 0.2552], [816.0, 0.25989999999999996], [817.0, 0.2646], [818.0, 0.2692], [819.0, 0.27390000000000003], [820.0, 0.27770000000000006], [821.0, 0.2811], [822.0, 0.2844], [823.0, 0.2878], [824.0, 0.29109999999999997], [825.0, 0.29450000000000004], [826.0, 0.2979], [827.0, 0.30119999999999997], [828.0, 0.3039], [829.0, 0.3063], [830.0, 0.3087], [831.0, 0.3111], [832.0, 0.3135], [833.0, 0.3159], [834.0, 0.31829999999999997], [835.0, 0.3207], [836.0, 0.3231], [837.0, 0.32549999999999996], [838.0, 0.32789999999999997], [839.0, 0.3306], [840.0, 0.3336], [841.0, 0.33659999999999995], [842.0, 0.3396], [843.0, 0.34259999999999996], [844.0, 0.3456], [845.0, 0.3486], [846.0, 0.35159999999999997], [847.0, 0.3546], [848.0, 0.3576], [849.0, 0.36060000000000003], [850.0, 0.3635], [851.0, 0.3663], [852.0, 0.3691], [853.0, 0.37189999999999995], [854.0, 0.3747], [855.0, 0.3775], [856.0, 0.3803], [857.0, 0.3831], [858.0, 0.3859], [859.0, 0.3887], [860.0, 0.39130000000000004], [861.0, 0.39390000000000003], [862.0, 0.39649999999999996], [863.0, 0.39909999999999995], [864.0, 0.4017], [865.0, 0.4043], [866.0, 0.4069], [867.0, 0.40950000000000003], [868.0, 0.4121], [869.0, 0.4147], [870.0, 0.41729999999999995], [871.0, 0.41960000000000003], [872.0, 0.4217], [873.0, 0.4238], [874.0, 0.42590000000000006], [875.0, 0.428], [876.0, 0.43], [877.0, 0.4321], [878.0, 0.43420000000000003], [879.0, 0.4363], [880.0, 0.4385], [881.0, 0.4413], [882.0, 0.44409999999999994], [883.0, 0.44689999999999996], [884.0, 0.4497], [885.0, 0.4525], [886.0, 0.45530000000000004], [887.0, 0.45799999999999996], [888.0, 0.4608], [889.0, 0.4636], [890.0, 0.46619999999999995], [891.0, 0.4685], [892.0, 0.47090000000000004], [893.0, 0.4732], [894.0, 0.4755], [895.0, 0.4779], [896.0, 0.4802], [897.0, 0.4825], [898.0, 0.4849], [899.0, 0.48719999999999997], [900.0, 0.48950000000000005], [901.0, 0.4918], [902.0, 0.49420000000000003], [903.0, 0.4965], [904.0, 0.4988], [905.0, 0.5009], [906.0, 0.503], [907.0, 0.5051], [908.0, 0.5072], [909.0, 0.5093], [910.0, 0.5114], [911.0, 0.5135000000000001], [912.0, 0.5156000000000001], [913.0, 0.5177], [914.0, 0.5197999999999999], [915.0, 0.5219], [916.0, 0.524], [917.0, 0.526], [918.0, 0.528], [919.0, 0.53], [920.0, 0.532], [921.0, 0.534], [922.0, 0.536], [923.0, 0.5379999999999999], [924.0, 0.54], [925.0, 0.542], [926.0, 0.544], [927.0, 0.546], [928.0, 0.5479999999999999], [929.0, 0.5497], [930.0, 0.5514], [931.0, 0.5532], [932.0, 0.5549000000000001], [933.0, 0.5567], [934.0, 0.5584], [935.0, 0.5602], [936.0, 0.5619], [937.0, 0.5637], [938.0, 0.5654], [939.0, 0.5672], [940.0, 0.5689], [941.0, 0.5708], [942.0, 0.5729], [943.0, 0.575], [944.0, 0.5771000000000001], [945.0, 0.5792], [946.0, 0.5813], [947.0, 0.5834], [948.0, 0.5855], [949.0, 0.5876], [950.0, 0.5897], [951.0, 0.5915], [952.0, 0.5932], [953.0, 0.5949], [954.0, 0.5966], [955.0, 0.5982999999999999], [956.0, 0.6], [957.0, 0.6017], [958.0, 0.6034], [959.0, 0.6051000000000001], [960.0, 0.6068000000000001], [961.0, 0.6084999999999999], [962.0, 0.6102], [963.0, 0.612], [964.0, 0.6137], [965.0, 0.6154999999999999], [966.0, 0.6173000000000001], [967.0, 0.6192], [968.0, 0.621], [969.0, 0.6229], [970.0, 0.6248], [971.0, 0.6265999999999999], [972.0, 0.6285], [973.0, 0.6304000000000001], [974.0, 0.6322], [975.0, 0.6341], [976.0, 0.6359999999999999], [977.0, 0.6378], [978.0, 0.6396999999999999], [979.0, 0.6416], [980.0, 0.6437], [981.0, 0.6457999999999999], [982.0, 0.6479], [983.0, 0.65], [984.0, 0.6520999999999999], [985.0, 0.6542], [986.0, 0.6563], [987.0, 0.6584], [988.0, 0.6605], [989.0, 0.6626000000000001], [990.0, 0.6647], [991.0, 0.6668000000000001], [992.0, 0.6686], [993.0, 0.6701999999999999], [994.0, 0.6718000000000001], [995.0, 0.6733], [996.0, 0.6748999999999999], [997.0, 0.6765000000000001], [998.0, 0.6781], [999.0, 0.6796], [1000.0, 0.6812], [1001.0, 0.6828], [1002.0, 0.6844], [1003.0, 0.6859000000000001], [1004.0, 0.6875], [1005.0, 0.6890999999999999], [1006.0, 0.6906], [1007.0, 0.6922], [1008.0, 0.6938], [1009.0, 0.6954], [1010.0, 0.6969], [1011.0, 0.6984999999999999], [1012.0, 0.7001000000000001], [1013.0, 0.7016], [1014.0, 0.7031999999999999], [1015.0, 0.7048000000000001], [1016.0, 0.7064], [1017.0, 0.7079000000000001], [1018.0, 0.7095], [1019.0, 0.711], [1020.0, 0.7126], [1021.0, 0.7142000000000001], [1022.0, 0.7156999999999999], [1023.0, 0.7173], [1024.0, 0.7188], [1025.0, 0.7204], [1026.0, 0.7219], [1027.0, 0.7234999999999999], [1028.0, 0.725], [1029.0, 0.7265999999999999], [1030.0, 0.7281], [1031.0, 0.7297], [1032.0, 0.7313], [1033.0, 0.7329000000000001], [1034.0, 0.7345], [1035.0, 0.7362000000000001], [1036.0, 0.7378], [1037.0, 0.7394], [1038.0, 0.7411], [1039.0, 0.7426999999999999], [1040.0, 0.7443000000000001], [1041.0, 0.746], [1042.0, 0.7474], [1043.0, 0.7487999999999999], [1044.0, 0.7501000000000001], [1045.0, 0.7515000000000001], [1046.0, 0.7529], [1047.0, 0.7543000000000001], [1048.0, 0.7556999999999999], [1049.0, 0.7570999999999999], [1050.0, 0.7585], [1051.0, 0.7598999999999999], [1052.0, 0.7613], [1053.0, 0.7629], [1054.0, 0.7645000000000001], [1055.0, 0.7661], [1056.0, 0.7676999999999999], [1057.0, 0.7693000000000001], [1058.0, 0.7709], [1059.0, 0.7725], [1060.0, 0.7741], [1061.0, 0.7757], [1062.0, 0.7773], [1063.0, 0.7789], [1064.0, 0.7803], [1065.0, 0.7817000000000001], [1066.0, 0.7831], [1067.0, 0.7845], [1068.0, 0.7859], [1069.0, 0.7873], [1070.0, 0.7887000000000001], [1071.0, 0.7901], [1072.0, 0.7915000000000001], [1073.0, 0.7929], [1074.0, 0.7943000000000001], [1075.0, 0.7957]], "illuminant": "D65", "observer": "2"}, {"quantity": "T", "of": "R", "polarization": "s", "angle_deg": 50.0, "lambda_min_nm": 480.0, "lambda_max_nm": 1065.0, "value": 0.5, "value_end": null, "kind": "=", "weight": 586.0, "tolerance": 0.0, "points": 41, "table": [[480.0, 0.3233], [481.0, 0.3231], [482.0, 0.3226], [483.0, 0.3222], [484.0, 0.32170000000000004], [485.0, 0.3212], [486.0, 0.3208], [487.0, 0.32030000000000003], [488.0, 0.3198], [489.0, 0.31939999999999996], [490.0, 0.3189], [491.0, 0.3184], [492.0, 0.31799999999999995], [493.0, 0.3175], [494.0, 0.317], [495.0, 0.3166], [496.0, 0.3161], [497.0, 0.31560000000000005], [498.0, 0.315], [499.0, 0.3145], [500.0, 0.314], [501.0, 0.3134], [502.0, 0.3129], [503.0, 0.3124], [504.0, 0.31189999999999996], [505.0, 0.3113], [506.0, 0.31079999999999997], [507.0, 0.3103], [508.0, 0.30979999999999996], [509.0, 0.30920000000000003], [510.0, 0.3086], [511.0, 0.3079], [512.0, 0.30729999999999996], [513.0, 0.30670000000000003], [514.0, 0.3061], [515.0, 0.3054], [516.0, 0.30479999999999996], [517.0, 0.3042], [518.0, 0.3036], [519.0, 0.3029], [520.0, 0.30229999999999996], [521.0, 0.3017], [522.0, 0.3011], [523.0, 0.3005], [524.0, 0.2999], [525.0, 0.2994], [526.0, 0.2989], [527.0, 0.29840000000000005], [528.0, 0.2978], [529.0, 0.29729999999999995], [530.0, 0.2968], [531.0, 0.2963], [532.0, 0.2957], [533.0, 0.2952], [534.0, 0.29469999999999996], [535.0, 0.2942], [536.0, 0.29369999999999996], [537.0, 0.2932], [538.0, 0.2927], [539.0, 0.29229999999999995], [540.0, 0.2918], [541.0, 0.2913], [542.0, 0.29090000000000005], [543.0, 0.2904], [544.0, 0.28990000000000005], [545.0, 0.2894], [546.0, 0.289], [547.0, 0.28850000000000003], [548.0, 0.288], [549.0, 0.28759999999999997], [550.0, 0.2871], [551.0, 0.28659999999999997], [552.0, 0.2861], [553.0, 0.2855], [554.0, 0.285], [555.0, 0.28450000000000003], [556.0, 0.2839], [557.0, 0.28340000000000004], [558.0, 0.2829], [559.0, 0.28240000000000004], [560.0, 0.2818], [561.0, 0.28130000000000005], [562.0, 0.2808], [563.0, 0.2803], [564.0, 0.2797], [565.0, 0.2792], [566.0, 0.27869999999999995], [567.0, 0.2782], [568.0, 0.27759999999999996], [569.0, 0.2771], [570.0, 0.27659999999999996], [571.0, 0.2761], [572.0, 0.27549999999999997], [573.0, 0.275], [574.0, 0.2745], [575.0, 0.27390000000000003], [576.0, 0.2735], [577.0, 0.27299999999999996], [578.0, 0.2725], [579.0, 0.2721], [580.0, 0.27159999999999995], [581.0, 0.2711], [582.0, 0.2706], [583.0, 0.27020000000000005], [584.0, 0.2697], [585.0, 0.2692], [586.0, 0.2688], [587.0, 0.2683], [588.0, 0.26780000000000004], [589.0, 0.26739999999999997], [590.0, 0.2668], [591.0, 0.266], [592.0, 0.2652], [593.0, 0.2644], [594.0, 0.2636], [595.0, 0.26280000000000003], [596.0, 0.262], [597.0, 0.2612], [598.0, 0.26039999999999996], [599.0, 0.2596], [600.0, 0.2588], [601.0, 0.258], [602.0, 0.2571], [603.0, 0.2562], [604.0, 0.2554], [605.0, 0.2545], [606.0, 0.2536], [607.0, 0.2527], [608.0, 0.2519], [609.0, 0.251], [610.0, 0.2501], [611.0, 0.2492], [612.0, 0.2484], [613.0, 0.2475], [614.0, 0.24670000000000003], [615.0, 0.24600000000000002], [616.0, 0.24530000000000002], [617.0, 0.2446], [618.0, 0.2439], [619.0, 0.2432], [620.0, 0.2425], [621.0, 0.2418], [622.0, 0.24109999999999998], [623.0, 0.2404], [624.0, 0.2397], [625.0, 0.239], [626.0, 0.23829999999999998], [627.0, 0.2376], [628.0, 0.2369], [629.0, 0.23620000000000002], [630.0, 0.2353], [631.0, 0.23420000000000002], [632.0, 0.23309999999999997], [633.0, 0.23199999999999998], [634.0, 0.2309], [635.0, 0.2299], [636.0, 0.2288], [637.0, 0.22769999999999999], [638.0, 0.2266], [639.0, 0.2255], [640.0, 0.22440000000000002], [641.0, 0.22329999999999997], [642.0, 0.22219999999999998], [643.0, 0.2211], [644.0, 0.22010000000000002], [645.0, 0.2193], [646.0, 0.21850000000000003], [647.0, 0.2177], [648.0, 0.2169], [649.0, 0.2162], [650.0, 0.21539999999999998], [651.0, 0.2146], [652.0, 0.2138], [653.0, 0.213], [654.0, 0.21230000000000002], [655.0, 0.2115], [656.0, 0.2107], [657.0, 0.20989999999999998], [658.0, 0.20920000000000002], [659.0, 0.20829999999999999], [660.0, 0.2073], [661.0, 0.2064], [662.0, 0.20550000000000002], [663.0, 0.2045], [664.0, 0.2036], [665.0, 0.2027], [666.0, 0.20170000000000002], [667.0, 0.20079999999999998], [668.0, 0.1999], [669.0, 0.1989], [670.0, 0.198], [671.0, 0.1971], [672.0, 0.1961], [673.0, 0.1953], [674.0, 0.19469999999999998], [675.0, 0.19399999999999998], [676.0, 0.1934], [677.0, 0.1928], [678.0, 0.19219999999999998], [679.0, 0.19149999999999998], [680.0, 0.1909], [681.0, 0.19030000000000002], [682.0, 0.18969999999999998], [683.0, 0.1891], [684.0, 0.1884], [685.0, 0.18780000000000002], [686.0, 0.18719999999999998], [687.0, 0.1866], [688.0, 0.1855], [689.0, 0.1844], [690.0, 0.1833], [691.0, 0.1822], [692.0, 0.18109999999999998], [693.0, 0.18], [694.0, 0.1789], [695.0, 0.1778], [696.0, 0.17679999999999998], [697.0, 0.1757], [698.0, 0.1746], [699.0, 0.17350000000000002], [700.0, 0.1724], [701.0, 0.17129999999999998], [702.0, 0.1704], [703.0, 0.1696], [704.0, 0.1689], [705.0, 0.1681], [706.0, 0.1673], [707.0, 0.16649999999999998], [708.0, 0.16570000000000001], [709.0, 0.165], [710.0, 0.1642], [711.0, 0.1634], [712.0, 0.16260000000000002], [713.0, 0.1618], [714.0, 0.1611], [715.0, 0.1603], [716.0, 0.1595], [717.0, 0.1585], [718.0, 0.15760000000000002], [719.0, 0.1567], [720.0, 0.1557], [721.0, 0.1548], [722.0, 0.1539], [723.0, 0.15289999999999998], [724.0, 0.152], [725.0, 0.15109999999999998], [726.0, 0.15], [727.0, 0.1488], [728.0, 0.1476], [729.0, 0.1465], [730.0, 0.1453], [731.0, 0.1441], [732.0, 0.14300000000000002], [733.0, 0.1418], [734.0, 0.14059999999999997], [735.0, 0.13940000000000002], [736.0, 0.13760000000000003], [737.0, 0.1359], [738.0, 0.1341], [739.0, 0.1324], [740.0, 0.1306], [741.0, 0.12890000000000001], [742.0, 0.12739999999999999], [743.0, 0.126], [744.0, 0.1246], [745.0, 0.1232], [746.0, 0.12179999999999999], [747.0, 0.1204], [748.0, 0.11899999999999998], [749.0, 0.11760000000000001], [750.0, 0.11699999999999999], [751.0, 0.1166], [752.0, 0.11620000000000001], [753.0, 0.11579999999999999], [754.0, 0.11539999999999999], [755.0, 0.115], [756.0, 0.11460000000000001], [757.0, 0.11420000000000002], [758.0, 0.11379999999999998], [759.0, 0.1134], [760.0, 0.113], [761.0, 0.11280000000000001], [762.0, 0.11280000000000001], [763.0, 0.11280000000000001], [764.0, 0.11280000000000001], [765.0, 0.11280000000000001], [766.0, 0.11280000000000001], [767.0, 0.11280000000000001], [768.0, 0.11280000000000001], [769.0, 0.11280000000000001], [770.0, 0.11280000000000001], [771.0, 0.11280000000000001], [772.0, 0.113], [773.0, 0.11350000000000002], [774.0, 0.1139], [775.0, 0.11440000000000002], [776.0, 0.11489999999999999], [777.0, 0.11530000000000001], [778.0, 0.11579999999999999], [779.0, 0.11629999999999999], [780.0, 0.11670000000000001], [781.0, 0.11719999999999998], [782.0, 0.11879999999999999], [783.0, 0.12059999999999998], [784.0, 0.1223], [785.0, 0.1241], [786.0, 0.1258], [787.0, 0.12760000000000002], [788.0, 0.1293], [789.0, 0.1309], [790.0, 0.13260000000000002], [791.0, 0.1343], [792.0, 0.136], [793.0, 0.1377], [794.0, 0.1393], [795.0, 0.14100000000000001], [796.0, 0.1425], [797.0, 0.1439], [798.0, 0.1453], [799.0, 0.14670000000000002], [800.0, 0.14809999999999998], [801.0, 0.1495], [802.0, 0.1509], [803.0, 0.1523], [804.0, 0.1537], [805.0, 0.15489999999999998], [806.0, 0.1561], [807.0, 0.15719999999999998], [808.0, 0.1583], [809.0, 0.1595], [810.0, 0.1606], [811.0, 0.1618], [812.0, 0.1629], [813.0, 0.1641], [814.0, 0.16519999999999999], [815.0, 0.1663], [816.0, 0.1674], [817.0, 0.1685], [818.0, 0.1696], [819.0, 0.17079999999999998], [820.0, 0.17190000000000003], [821.0, 0.17300000000000001], [822.0, 0.17379999999999998], [823.0, 0.1746], [824.0, 0.1754], [825.0, 0.17620000000000002], [826.0, 0.177], [827.0, 0.1778], [828.0, 0.17859999999999998], [829.0, 0.1794], [830.0, 0.1802], [831.0, 0.18100000000000002], [832.0, 0.1818], [833.0, 0.1827], [834.0, 0.1837], [835.0, 0.18469999999999998], [836.0, 0.1857], [837.0, 0.1867], [838.0, 0.1877], [839.0, 0.1887], [840.0, 0.18969999999999998], [841.0, 0.1907], [842.0, 0.1917], [843.0, 0.19269999999999998], [844.0, 0.1937], [845.0, 0.1946], [846.0, 0.1955], [847.0, 0.19649999999999998], [848.0, 0.1974], [849.0, 0.19829999999999998], [850.0, 0.1993], [851.0, 0.2002], [852.0, 0.2011], [853.0, 0.20199999999999999], [854.0, 0.2028], [855.0, 0.2036], [856.0, 0.20440000000000003], [857.0, 0.2052], [858.0, 0.20600000000000002], [859.0, 0.20679999999999998], [860.0, 0.2076], [861.0, 0.2084], [862.0, 0.20920000000000002], [863.0, 0.21], [864.0, 0.2108], [865.0, 0.2118], [866.0, 0.21280000000000002], [867.0, 0.2138], [868.0, 0.2148], [869.0, 0.2158], [870.0, 0.2168], [871.0, 0.21780000000000002], [872.0, 0.2188], [873.0, 0.2198], [874.0, 0.2208], [875.0, 0.2218], [876.0, 0.2224], [877.0, 0.223], [878.0, 0.2236], [879.0, 0.2242], [880.0, 0.2248], [881.0, 0.2254], [882.0, 0.226], [883.0, 0.2266], [884.0, 0.22719999999999999], [885.0, 0.2278], [886.0, 0.2284], [887.0, 0.2293], [888.0, 0.2303], [889.0, 0.23129999999999998], [890.0, 0.2323], [891.0, 0.23329999999999998], [892.0, 0.2343], [893.0, 0.2353], [894.0, 0.23629999999999998], [895.0, 0.2373], [896.0, 0.23829999999999998], [897.0, 0.23929999999999998], [898.0, 0.2402], [899.0, 0.24109999999999998], [900.0, 0.2419], [901.0, 0.24280000000000002], [902.0, 0.2437], [903.0, 0.2446], [904.0, 0.24539999999999998], [905.0, 0.2463], [906.0, 0.24719999999999998], [907.0, 0.2481], [908.0, 0.2489], [909.0, 0.2498], [910.0, 0.2507], [911.0, 0.2514], [912.0, 0.2521], [913.0, 0.2528], [914.0, 0.2535], [915.0, 0.25420000000000004], [916.0, 0.25489999999999996], [917.0, 0.2556], [918.0, 0.2563], [919.0, 0.257], [920.0, 0.2577], [921.0, 0.2584], [922.0, 0.2591], [923.0, 0.25980000000000003], [924.0, 0.26030000000000003], [925.0, 0.2608], [926.0, 0.2614], [927.0, 0.2619], [928.0, 0.26239999999999997], [929.0, 0.26289999999999997], [930.0, 0.2635], [931.0, 0.264], [932.0, 0.2645], [933.0, 0.265], [934.0, 0.2655], [935.0, 0.2661], [936.0, 0.2666], [937.0, 0.2673], [938.0, 0.268], [939.0, 0.2687], [940.0, 0.26940000000000003], [941.0, 0.2701], [942.0, 0.2708], [943.0, 0.27149999999999996], [944.0, 0.2722], [945.0, 0.2729], [946.0, 0.2736], [947.0, 0.2743], [948.0, 0.275], [949.0, 0.2756], [950.0, 0.2761], [951.0, 0.2767], [952.0, 0.2772], [953.0, 0.27770000000000006], [954.0, 0.2782], [955.0, 0.27880000000000005], [956.0, 0.2793], [957.0, 0.2798], [958.0, 0.2803], [959.0, 0.28090000000000004], [960.0, 0.2814], [961.0, 0.2819], [962.0, 0.28259999999999996], [963.0, 0.2832], [964.0, 0.2839], [965.0, 0.2846], [966.0, 0.2853], [967.0, 0.28600000000000003], [968.0, 0.2867], [969.0, 0.28740000000000004], [970.0, 0.2881], [971.0, 0.2888], [972.0, 0.28950000000000004], [973.0, 0.2902], [974.0, 0.29090000000000005], [975.0, 0.2915], [976.0, 0.29200000000000004], [977.0, 0.2925], [978.0, 0.293], [979.0, 0.29350000000000004], [980.0, 0.2941], [981.0, 0.29460000000000003], [982.0, 0.2951], [983.0, 0.29560000000000003], [984.0, 0.29619999999999996], [985.0, 0.2967], [986.0, 0.29719999999999996], [987.0, 0.2978], [988.0, 0.2986], [989.0, 0.2994], [990.0, 0.3002], [991.0, 0.301], [992.0, 0.3018], [993.0, 0.3026], [994.0, 0.30340000000000006], [995.0, 0.3042], [996.0, 0.305], [997.0, 0.30579999999999996], [998.0, 0.3066], [999.0, 0.3071], [1000.0, 0.3076], [1001.0, 0.30810000000000004], [1002.0, 0.3086], [1003.0, 0.30920000000000003], [1004.0, 0.3097], [1005.0, 0.31020000000000003], [1006.0, 0.3107], [1007.0, 0.3113], [1008.0, 0.3118], [1009.0, 0.31229999999999997], [1010.0, 0.3128], [1011.0, 0.3134], [1012.0, 0.3139], [1013.0, 0.31439999999999996], [1014.0, 0.3149], [1015.0, 0.3154], [1016.0, 0.316], [1017.0, 0.3165], [1018.0, 0.317], [1019.0, 0.3175], [1020.0, 0.31810000000000005], [1021.0, 0.3186], [1022.0, 0.31909999999999994], [1023.0, 0.3196], [1024.0, 0.32020000000000004], [1025.0, 0.3208], [1026.0, 0.3214], [1027.0, 0.3221], [1028.0, 0.32270000000000004], [1029.0, 0.3233], [1030.0, 0.3239], [1031.0, 0.3245], [1032.0, 0.32520000000000004], [1033.0, 0.3258], [1034.0, 0.3264], [1035.0, 0.327], [1036.0, 0.3276], [1037.0, 0.3283], [1038.0, 0.32880000000000004], [1039.0, 0.32909999999999995], [1040.0, 0.3293], [1041.0, 0.3296], [1042.0, 0.3299], [1043.0, 0.3301], [1044.0, 0.33039999999999997], [1045.0, 0.3306], [1046.0, 0.3309], [1047.0, 0.3312], [1048.0, 0.33140000000000003], [1049.0, 0.3317], [1050.0, 0.332], [1051.0, 0.3323], [1052.0, 0.33270000000000005], [1053.0, 0.3332], [1054.0, 0.3336], [1055.0, 0.33399999999999996], [1056.0, 0.3345], [1057.0, 0.33490000000000003], [1058.0, 0.3353], [1059.0, 0.3358], [1060.0, 0.3362], [1061.0, 0.33659999999999995], [1062.0, 0.3371], [1063.0, 0.3375], [1064.0, 0.3379], [1065.0, 0.33840000000000003]], "illuminant": "D65", "observer": "2"}], "design_wavelength_nm": 700.0, "min_thickness_nm": 5.0, "max_thickness_nm": 1500.0}}]}
