Repository: Juusseli/opticore-studio

# Material and coating data

| File | Contents | Source and licence | Generated by |
|---|---|---|---|
| `catalog.json` | the built-in glasses, crystals and polymers | the references listed per material | maintained by hand |
| `coating_materials.json` | thin-film and metal optical constants n, k | refractiveindex.info database, CC0 1.0; the original measurement per entry | `python -m opticore.tools.coating_materials <pages>` |
| `builtin_coatings.json` | the built-in coating library with stated specifications | designed here of `coating_materials.json` | `python -m opticore.tools.builtin_coatings` |

File: backend/opticore/materials/data/builtin_coatings.json (part 2 of 2)
{
   "description": "Cold mirror (0°): reflects the visible (430–640 nm) and transmits the near infrared (760–1100 nm); TiO₂ / SiO₂",
   "design_nm": 700.0,
   "band_nm": [
    430,
    1100
   ],
   "angle_deg": 0.0,
   "incident_index": 1.0,
   "substrate_material": "N-BK7",
   "substrate_index": 1.513064,
   "layers": [
    {
     "material_label": "SiO₂",
     "material": "SIO2_FILM",
     "index": 1.470686,
     "thickness_nm": 96.92883789071581
    },
    {
     "material_label": "TiO₂",
     "material": "TIO2_FILM",
     "index": 2.282724,
     "thickness_nm": 32.39890916435854
    },
    {
     "material_label": "SiO₂",
     "material": "SIO2_FILM",
     "index": 1.470686,
     "thickness_nm": 47.607868283023365
    },
    {
     "material_label": "TiO₂",
     "material": "TIO2_FILM",
     "index": 2.282724,
     "thickness_nm": 93.46211568066416
    },
    {
     "material_label": "SiO₂",
     "material": "SIO2_FILM",
     "index": 1.470686,
     "thickness_nm": 129.17019734184535
    },
    {
     "material_label": "TiO₂",
     "material": "TIO2_FILM",
     "index": 2.282724,
     "thickness_nm": 62.34596528839601
    },
    {
     "material_label": "SiO₂",
     "material": "SIO2_FILM",
     "index": 1.470686,
     "thickness_nm": 70.07386033822777
    },
    {
     "material_label": "TiO₂",
     "material": "TIO2_FILM",
     "index": 2.282724,
     "thickness_nm": 90.74287356798979
    },
    {
     "material_label": "SiO₂",
     "material": "SIO2_FILM",
     "index": 1.470686,
     "thickness_nm": 106.33413033559633
    },
    {
     "material_label": "TiO₂",
     "material": "TIO2_FILM",
     "index": 2.282724,
     "thickness_nm": 58.27143277775802
    },
    {
     "material_label": "SiO₂",
     "material": "SIO2_FILM",
     "index": 1.470686,
     "thickness_nm": 99.21629496810525
    },
    {
     "material_label": "TiO₂",
     "material": "TIO2_FILM",
     "index": 2.282724,
     "thickness_nm": 79.5757608588783
    },
    {
     "material_label": "SiO₂",
     "material": "SIO2_FILM",
     "index": 1.470686,
     "thickness_nm": 106.49868916988167
    },
    {
     "material_label": "TiO₂",
     "material": "TIO2_FILM",
     "index": 2.282724,
     "thickness_nm": 62.44272010188895
    },
    {
     "material_label": "SiO₂",
     "material": "SIO2_FILM",
     "index": 1.470686,
     "thickness_nm": 84.63941298607261
    },
    {
     "material_label": "TiO₂",
     "material": "TIO2_FILM",
     "index": 2.282724,
     "thickness_nm": 57.216192551050554
    },
    {
     "material_label": "SiO₂",
     "material": "SIO2_FILM",
     "index": 1.470686,
     "thickness_nm": 157.98778828228353
    },
    {
     "material_label": "TiO₂",
     "material": "TIO2_FILM",
     "index": 2.282724,
     "thickness_nm": 39.19437238886137
    },
    {
     "material_label": "SiO₂",
     "material": "SIO2_FILM",
     "index": 1.470686,
     "thickness_nm": 89.96040012027781
    },
    {
     "material_label": "TiO₂",
     "material": "TIO2_FILM",
     "index": 2.282724,
     "thickness_nm": 51.927488952451434
    },
    {
     "material_label": "SiO₂",
     "material": "SIO2_FILM",
     "index": 1.470686,
     "thickness_nm": 87.89721986450236
    },
    {
     "material_label": "TiO₂",
     "material": "TIO2_FILM",
     "index": 2.282724,
     "thickness_nm": 49.0695585652685
    },
    {
     "material_label": "SiO₂",
     "material": "SIO2_FILM",
     "index": 1.470686,
     "thickness_nm": 74.81738410311311
    },
    {
     "material_label": "TiO₂",
     "material": "TIO2_FILM",
     "index": 2.282724,
     "thickness_nm": 155.28008969178325
    },
    {
     "material_label": "SiO₂",
     "material": "SIO2_FILM",
     "index": 1.470686,
     "thickness_nm": 77.89680942733216
    },
    {
     "material_label": "TiO₂",
     "material": "TIO2_FILM",
     "index": 2.282724,
     "thickness_nm": 49.62087692647351
    },
    {
     "material_label": "SiO₂",
     "material": "SIO2_FILM",
     "index": 1.470686,
     "thickness_nm": 84.95536334618438
    },
    {
     "material_label": "TiO₂",
     "material": "TIO2_FILM",
     "index": 2.282724,
     "thickness_nm": 48.3660448935404
    },
    {
     "material_label": "SiO₂",
     "material": "SIO2_FILM",
     "index": 1.470686,
     "thickness_nm": 130.14808623753927
    }
   ],
   "spec": [
    {
     "quantity": "R",
     "lambda_min_nm": 430,
     "lambda_max_nm": 640,
     "value": 0.95,
     "kind": ">=",
     "points": 43
    },
    {
     "quantity": "T",
     "lambda_min_nm": 760,
     "lambda_max_nm": 1100,
     "value": 0.85,
     "kind": ">=",
     "points": 69
    }
   ]
  },
  {
   "name": "LP_550",
   "category": "Filters",
   "description": "Long-pass edge filter at 550 nm (0°), TiO₂ / SiO₂: blocks below 1 % and passes above 93 % 25 nm from the edge",
   "design_nm": 550.0,
   "band_nm": [
    400,
    800
   ],
   "angle_deg": 0.0,
   "incident_index": 1.0,
   "substrate_material": "N-BK7",
   "substrate_index": 1.518522,
   "layers": [
    {
     "material_label": "SiO₂",
     "material": "SIO2_FILM",
     "index": 1.474653,
     "thickness_nm": 191.94743477786798
    },
    {
     "material_label": "TiO₂",
     "material": "TIO2_FILM",
     "index": 2.346517,
     "thickness_nm": 32.59334932929783
    },
    {
     "material_label": "SiO₂",
     "material": "SIO2_FILM",
     "index": 1.474653,
     "thickness_nm": 70.86786890971734
    },
    {
     "material_label": "TiO₂",
     "material": "TIO2_FILM",
     "index": 2.346517,
     "thickness_nm": 51.13730193073869
    },
    {
     "material_label": "SiO₂",
     "material": "SIO2_FILM",
     "index": 1.474653,
     "thickness_nm": 62.939198260578
    },
    {
     "material_label": "TiO₂",
     "material": "TIO2_FILM",
     "index": 2.346517,
     "thickness_nm": 43.663241889986075
    },
    {
     "material_label": "SiO₂",
     "material": "SIO2_FILM",
     "index": 1.474653,
     "thickness_nm": 67.38840362289227
    },
    {
     "material_label": "TiO₂",
     "material": "TIO2_FILM",
     "index": 2.346517,
     "thickness_nm": 34.29196078296089
    },
    {
     "material_label": "SiO₂",
     "material": "SIO2_FILM",
     "index": 1.474653,
     "thickness_nm": 65.30875915812577
    },
    {
     "material_label": "TiO₂",
     "material": "TIO2_FILM",
     "index": 2.346517,
     "thickness_nm": 41.781697424377455
    },
    {
     "material_label": "SiO₂",
     "material": "SIO2_FILM",
     "index": 1.474653,
     "thickness_nm": 78.84344049202213
    },
    {
     "material_label": "TiO₂",
     "material": "TIO2_FILM",
     "index": 2.346517,
     "thickness_nm": 48.938482968916745
    },
    {
     "material_label": "SiO₂",
     "material": "SIO2_FILM",
     "index": 1.474653,
     "thickness_nm": 79.34876054889428
    },
    {
     "material_label": "TiO₂",
     "material": "TIO2_FILM",
     "index": 2.346517,
     "thickness_nm": 52.94010566426793
    },
    {
     "material_label": "SiO₂",
     "material": "SIO2_FILM",
     "index": 1.474653,
     "thickness_nm": 77.88576304996238
    },
    {
     "material_label": "TiO₂",
     "material": "TIO2_FILM",
     "index": 2.346517,
     "thickness_nm": 51.82713775672236
    },
    {
     "material_label": "SiO₂",
     "material": "SIO2_FILM",
     "index": 1.474653,
     "thickness_nm": 81.4769974658785
    },
    {
     "material_label": "TiO₂",
     "material": "TIO2_FILM",
     "index": 2.346517,
     "thickness_nm": 52.111499734472986
    },
    {
     "material_label": "SiO₂",
     "material": "SIO2_FILM",
     "index": 1.474653,
     "thickness_nm": 79.86954126093305
    },
    {
     "material_label": "TiO₂",
     "material": "TIO2_FILM",
     "index": 2.346517,
     "thickness_nm": 52.926840450936176
    },
    {
     "material_label": "SiO₂",
     "material": "SIO2_FILM",
     "index": 1.474653,
     "thickness_nm": 86.36759113302975
    },
    {
     "material_label": "TiO₂",
     "material": "TIO2_FILM",
     "index": 2.346517,
     "thickness_nm": 46.29145245773696
    },
    {
     "material_label": "SiO₂",
     "material": "SIO2_FILM",
     "index": 1.474653,
     "thickness_nm": 82.94348431603127
    },
    {
     "material_label": "TiO₂",
     "material": "TIO2_FILM",
     "index": 2.346517,
     "thickness_nm": 55.372115810732076
    },
    {
     "material_label": "SiO₂",
     "material": "SIO2_FILM",
     "index": 1.474653,
     "thickness_nm": 80.66855358889293
    },
    {
     "material_label": "TiO₂",
     "material": "TIO2_FILM",
     "index": 2.346517,
     "thickness_nm": 44.14889115077313
    },
    {
     "material_label": "SiO₂",
     "material": "SIO2_FILM",
     "index": 1.474653,
     "thickness_nm": 98.07023969472894
    },
    {
     "material_label": "TiO₂",
     "material": "TIO2_FILM",
     "index": 2.346517,
     "thickness_nm": 51.07449158075187
    },
    {
     "material_label": "SiO₂",
     "material": "SIO2_FILM",
     "index": 1.474653,
     "thickness_nm": 73.16121815432977
    },
    {
     "material_label": "TiO₂",
     "material": "TIO2_FILM",
     "index": 2.346517,
     "thickness_nm": 48.04995937831487
    },
    {
     "material_label": "SiO₂",
     "material": "SIO2_FILM",
     "index": 1.474653,
     "thickness_nm": 87.08464693458505
    },
    {
     "material_label": "TiO₂",
     "material": "TIO2_FILM",
     "index": 2.346517,
     "thickness_nm": 30.536461939790073
    },
    {
     "material_label": "SiO₂",
     "material": "SIO2_FILM",
     "index": 1.474653,
     "thickness_nm": 294.1136184088906
    }
   ],
   "spec": [
    {
     "quantity": "T",
     "lambda_min_nm": 450,
     "lambda_max_nm": 525,
     "value": 0.01,
     "kind": "<=",
     "points": 31
    },
    {
     "quantity": "T",
     "lambda_min_nm": 575,
     "lambda_max_nm": 800,
     "value": 0.93,
     "kind": ">=",
     "points": 46
    }
   ]
  },
  {
   "name": "SP_550",
   "category": "Filters",
   "description": "Short-pass edge filter at 550 nm (0°), TiO₂ / SiO₂: blocks below 1 % and passes above 93 % 25 nm from the edge",
   "design_nm": 550.0,
   "band_nm": [
    400,
    800
   ],
   "angle_deg": 0.0,
   "incident_index": 1.0,
   "substrate_material": "N-BK7",
   "substrate_index": 1.518522,
   "layers": [
    {
     "material_label": "TiO₂",
     "material": "TIO2_FILM",
     "index": 2.346517,
     "thickness_nm": 9.511161773733447
    },
    {
     "material_label": "SiO₂",
     "material": "SIO2_FILM",
     "index": 1.474653,
     "thickness_nm": 162.69594124281178
    },
    {
     "material_label": "TiO₂",
     "material": "TIO2_FILM",
     "index": 2.346517,
     "thickness_nm": 71.2350501521685
    },
    {
     "material_label": "SiO₂",
     "material": "SIO2_FILM",
     "index": 1.474653,
     "thickness_nm": 101.52161302653408
    },
    {
     "material_label": "TiO₂",
     "material": "TIO2_FILM",
     "index": 2.346517,
     "thickness_nm": 72.74420772956262
    },
    {
     "material_label": "SiO₂",
     "material": "SIO2_FILM",
     "index": 1.474653,
     "thickness_nm": 96.94263845710726
    },
    {
     "material_label": "TiO₂",
     "material": "TIO2_FILM",
     "index": 2.346517,
     "thickness_nm": 66.19182011985579
    },
    {
     "material_label": "SiO₂",
     "material": "SIO2_FILM",
     "index": 1.474653,
     "thickness_nm": 106.54617774452862
    },
    {
     "material_label": "TiO₂",
     "material": "TIO2_FILM",
     "index": 2.346517,
     "thickness_nm": 65.24128353553067
    },
    {
     "material_label": "SiO₂",
     "material": "SIO2_FILM",
     "index": 1.474653,
     "thickness_nm": 99.69933328429985
    },
    {
     "material_label": "TiO₂",
     "material": "TIO2_FILM",
     "index": 2.346517,
     "thickness_nm": 63.99424531100213
    },
    {
     "material_label": "SiO₂",
     "material": "SIO2_FILM",
     "index": 1.474653,
     "thickness_nm": 120.55226780368105
    },
    {
     "material_label": "TiO₂",
     "material": "TIO2_FILM",
     "index": 2.346517,
     "thickness_nm": 46.73775167113739
    },
    {
     "material_label": "SiO₂",
     "material": "SIO2_FILM",
     "index": 1.474653,
     "thickness_nm": 122.20948748270139
    },
    {
     "material_label": "TiO₂",
     "material": "TIO2_FILM",
     "index": 2.346517,
     "thickness_nm": 64.65665270019731
    },
    {
     "material_label": "SiO₂",
     "material": "SIO2_FILM",
     "index": 1.474653,
     "thickness_nm": 99.06398370851622
    },
    {
     "material_label": "TiO₂",
     "material": "TIO2_FILM",
     "index": 2.346517,
     "thickness_nm": 69.73321876127186
    },
    {
     "material_label": "SiO₂",
     "material": "SIO2_FILM",
     "index": 1.474653,
     "thickness_nm": 111.87103930166131
    },
    {
     "material_label": "TiO₂",
     "material": "TIO2_FILM",
     "index": 2.346517,
     "thickness_nm": 59.686427626639464
    },
    {
     "material_label": "SiO₂",
     "material": "SIO2_FILM",
     "index": 1.474653,
     "thickness_nm": 124.62540109442882
    },
    {
     "material_label": "TiO₂",
     "material": "TIO2_FILM",
     "index": 2.346517,
     "thickness_nm": 59.645274896640245
    },
    {
     "material_label": "SiO₂",
     "material": "SIO2_FILM",
     "index": 1.474653,
     "thickness_nm": 119.7484204749238
    },
    {
     "material_label": "TiO₂",
     "material": "TIO2_FILM",
     "index": 2.346517,
     "thickness_nm": 64.15464268801695
    },
    {
     "material_label": "SiO₂",
     "material": "SIO2_FILM",
     "index": 1.474653,
     "thickness_nm": 114.59901837458196
    },
    {
     "material_label": "TiO₂",
     "material": "TIO2_FILM",
     "index": 2.346517,
     "thickness_nm": 65.92722811871668
    },
    {
     "material_label": "SiO₂",
     "material": "SIO2_FILM",
     "index": 1.474653,
     "thickness_nm": 105.46789500524368
    },
    {
     "material_label": "TiO₂",
     "material": "TIO2_FILM",
     "index": 2.346517,
     "thickness_nm": 74.31976338626521
    },
    {
     "material_label": "SiO₂",
     "material": "SIO2_FILM",
     "index": 1.474653,
     "thickness_nm": 86.72481581028778
    },
    {
     "material_label": "TiO₂",
     "material": "TIO2_FILM",
     "index": 2.346517,
     "thickness_nm": 77.4511926637451
    },
    {
     "material_label": "SiO₂",
     "material": "SIO2_FILM",
     "index": 1.474653,
     "thickness_nm": 98.2423266078617
    },
    {
     "material_label": "TiO₂",
     "material": "TIO2_FILM",
     "index": 2.346517,
     "thickness_nm": 77.60260761787107
    },
    {
     "material_label": "SiO₂",
     "material": "SIO2_FILM",
     "index": 1.474653,
     "thickness_nm": 152.40000439103986
    },
    {
     "material_label": "TiO₂",
     "material": "TIO2_FILM",
     "index": 2.346517,
     "thickness_nm": 9.547345410593909
    }
   ],
   "spec": [
    {
     "quantity": "T",
     "lambda_min_nm": 400,
     "lambda_max_nm": 525,
     "value": 0.93,
     "kind": ">=",
     "points": 26
    },
    {
     "quantity": "T",
     "lambda_min_nm": 575,
     "lambda_max_nm": 680,
     "value": 0.01,
     "kind": "<=",
     "points": 31
    }
   ]
  },
  {
   "name": "BP_532",
   "category": "Filters",
   "description": "Band-pass at 532 nm (0°): two-cavity Fabry–Perot of TiO₂ / SiO₂ quarter waves (HL)³H 2L (LH)³ L (HL)³H 2L (LH)³, FWHM ≈ 4 nm, blocking < 1 % beyond ±8 nm",
   "design_nm": 532.0,
   "band_nm": [
    480,
    600
   ],
   "angle_deg": 0.0,
   "incident_index": 1.0,
   "substrate_material": "N-BK7",
   "substrate_index": 1.519473,
   "layers": [
    {
     "material_label": "TiO₂",
     "material": "TIO2_FILM",
     "index": 2.359267,
     "thickness_nm": 56.37345046317771
    },
    {
     "material_label": "SiO₂",
     "material": "SIO2_FILM",
     "index": 1.475373,
     "thickness_nm": 90.14670064432916
    },
    {
     "material_label": "TiO₂",
     "material": "TIO2_FILM",
     "index": 2.359267,
     "thickness_nm": 56.37345046317771
    },
    {
     "material_label": "SiO₂",
     "material": "SIO2_FILM",
     "index": 1.475373,
     "thickness_nm": 90.14670064432916
    },
    {
     "material_label": "TiO₂",
     "material": "TIO2_FILM",
     "index": 2.359267,
     "thickness_nm": 56.37345046317771
    },
    {
     "material_label": "SiO₂",
     "material": "SIO2_FILM",
     "index": 1.475373,
     "thickness_nm": 90.14670064432916
    },
    {
     "material_label": "TiO₂",
     "material": "TIO2_FILM",
     "index": 2.359267,
     "thickness_nm": 56.37345046317771
    },
    {
     "material_label": "SiO₂",
     "material": "SIO2_FILM",
     "index": 1.475373,
     "thickness_nm": 180.29340128865832
    },
    {
     "material_label": "TiO₂",
     "material": "TIO2_FILM",
     "index": 2.359267,
     "thickness_nm": 56.37345046317771
    },
    {
     "material_label": "SiO₂",
     "material": "SIO2_FILM",
     "index": 1.475373,
     "thickness_nm": 90.14670064432916
    },
    {
     "material_label": "TiO₂",
     "material": "TIO2_FILM",
     "index": 2.359267,
     "thickness_nm": 56.37345046317771
    },
    {
     "material_label": "SiO₂",
     "material": "SIO2_FILM",
     "index": 1.475373,
     "thickness_nm": 90.14670064432916
    },
    {
     "material_label": "TiO₂",
     "material": "TIO2_FILM",
     "index": 2.359267,
     "thickness_nm": 56.37345046317771
    },
    {
     "material_label": "SiO₂",
     "material": "SIO2_FILM",
     "index": 1.475373,
     "thickness_nm": 90.14670064432916
    },
    {
     "material_label": "TiO₂",
     "material": "TIO2_FILM",
     "index": 2.359267,
     "thickness_nm": 56.37345046317771
    },
    {
     "material_label": "SiO₂",
     "material": "SIO2_FILM",
     "index": 1.475373,
     "thickness_nm": 90.14670064432916
    },
    {
     "material_label": "TiO₂",
     "material": "TIO2_FILM",
     "index": 2.359267,
     "thickness_nm": 56.37345046317771
    },
    {
     "material_label": "SiO₂",
     "material": "SIO2_FILM",
     "index": 1.475373,
     "thickness_nm": 90.14670064432916
    },
    {
     "material_label": "TiO₂",
     "material": "TIO2_FILM",
     "index": 2.359267,
     "thickness_nm": 56.37345046317771
    },
    {
     "material_label": "SiO₂",
     "material": "SIO2_FILM",
     "index": 1.475373,
     "thickness_nm": 90.14670064432916
    },
    {
     "material_label": "TiO₂",
     "material": "TIO2_FILM",
     "index": 2.359267,
     "thickness_nm": 56.37345046317771
    },
    {
     "material_label": "SiO₂",
     "material": "SIO2_FILM",
     "index": 1.475373,
     "thickness_nm": 90.14670064432916
    },
    {
     "material_label": "TiO₂",
     "material": "TIO2_FILM",
     "index": 2.359267,
     "thickness_nm": 56.37345046317771
    },
    {
     "material_label": "SiO₂",
     "material": "SIO2_FILM",
     "index": 1.475373,
     "thickness_nm": 180.29340128865832
    },
    {
     "material_label": "TiO₂",
     "material": "TIO2_FILM",
     "index": 2.359267,
     "thickness_nm": 56.37345046317771
    },
    {
     "material_label": "SiO₂",
     "material": "SIO2_FILM",
     "index": 1.475373,
     "thickness_nm": 90.14670064432916
    },
    {
     "material_label": "TiO₂",
     "material": "TIO2_FILM",
     "index": 2.359267,
     "thickness_nm": 56.37345046317771
    },
    {
     "material_label": "SiO₂",
     "material": "SIO2_FILM",
     "index": 1.475373,
     "thickness_nm": 90.14670064432916
    },
    {
     "material_label": "TiO₂",
     "material": "TIO2_FILM",
     "index": 2.359267,
     "thickness_nm": 56.37345046317771
    },
    {
     "material_label": "SiO₂",
     "material": "SIO2_FILM",
     "index": 1.475373,
     "thickness_nm": 90.14670064432916
    },
    {
     "material_label": "TiO₂",
     "material": "TIO2_FILM",
     "index": 2.359267,
     "thickness_nm": 56.37345046317771
    }
   ],
   "spec": [
    {
     "quantity": "T",
     "lambda_min_nm": 532,
     "lambda_max_nm": 532,
     "value": 0.95,
     "kind": ">=",
     "points": 1
    },
    {
     "quantity": "T",
     "lambda_min_nm": 480,
     "lambda_max_nm": 524,
     "value": 0.01,
     "kind": "<=",
     "points": 45
    },
    {
     "quantity": "T",
     "lambda_min_nm": 540,
     "lambda_max_nm": 600,
     "value": 0.01,
     "kind": "<=",
     "points": 61
    }
   ]
  },
  {
   "name": "NOTCH_532",
   "category": "Filters",
   "description": "Notch (band-block) at 532 nm: (HL)^40 H quarter waves of the low-contrast pair Al₂O₃ / SiO₂, a narrow stop band (T < 1 %); the pass bands ripple (T > 70 % from 450 to 490 nm)",
   "design_nm": 532.0,
   "band_nm": [
    450,
    620
   ],
   "angle_deg": 0.0,
   "incident_index": 1.0,
   "substrate_material": "N-BK7",
   "substrate_index": 1.519473,
   "layers": [
    {
     "material_label": "Al₂O₃",
     "material": "AL2O3_FILM",
     "index": 1.657345,
     "thickness_nm": 80.24881682105647
    },
    {
     "material_label": "SiO₂",
     "material": "SIO2_FILM",
     "index": 1.475373,
     "thickness_nm": 90.14670064432916
    },
    {
     "material_label": "Al₂O₃",
     "material": "AL2O3_FILM",
     "index": 1.657345,
     "thickness_nm": 80.24881682105647
    },
    {
     "material_label": "SiO₂",
     "material": "SIO2_FILM",
     "index": 1.475373,
     "thickness_nm": 90.14670064432916
    },
    {
     "material_label": "Al₂O₃",
     "material": "AL2O3_FILM",
     "index": 1.657345,
     "thickness_nm": 80.24881682105647
    },
    {
     "material_label": "SiO₂",
     "material": "SIO2_FILM",
     "index": 1.475373,
     "thickness_nm": 90.14670064432916
    },
    {
     "material_label": "Al₂O₃",
     "material": "AL2O3_FILM",
     "index": 1.657345,
     "thickness_nm": 80.24881682105647
    },
    {
     "material_label": "SiO₂",
     "material": "SIO2_FILM",
     "index": 1.475373,
     "thickness_nm": 90.14670064432916
    },
    {
     "material_label": "Al₂O₃",
     "material": "AL2O3_FILM",
     "index": 1.657345,
     "thickness_nm": 80.24881682105647
    },
    {
     "material_label": "SiO₂",
     "material": "SIO2_FILM",
     "index": 1.475373,
     "thickness_nm": 90.14670064432916
    },
    {
     "material_label": "Al₂O₃",
     "material": "AL2O3_FILM",
     "index": 1.657345,
     "thickness_nm": 80.24881682105647
    },
    {
     "material_label": "SiO₂",
     "material": "SIO2_FILM",
     "index": 1.475373,
     "thickness_nm": 90.14670064432916
    },
    {
     "material_label": "Al₂O₃",
     "material": "AL2O3_FILM",
     "index": 1.657345,
     "thickness_nm": 80.24881682105647
    },
    {
     "material_label": "SiO₂",
     "material": "SIO2_FILM",
     "index": 1.475373,
     "thickness_nm": 90.14670064432916
    },
    {
     "material_label": "Al₂O₃",
     "material": "AL2O3_FILM",
     "index": 1.657345,
     "thickness_nm": 80.24881682105647
    },
    {
     "material_label": "SiO₂",
     "material": "SIO2_FILM",
     "index": 1.475373,
     "thickness_nm": 90.14670064432916
    },
    {
     "material_label": "Al₂O₃",
     "material": "AL2O3_FILM",
     "index": 1.657345,
     "thickness_nm": 80.24881682105647
    },
    {
     "material_label": "SiO₂",
     "material": "SIO2_FILM",
     "index": 1.475373,
     "thickness_nm": 90.14670064432916
    },
    {
     "material_label": "Al₂O₃",
     "material": "AL2O3_FILM",
     "index": 1.657345,
     "thickness_nm": 80.24881682105647
    },
    {
     "material_label": "SiO₂",
     "material": "SIO2_FILM",
     "index": 1.475373,
     "thickness_nm": 90.14670064432916
    },
    {
     "material_label": "Al₂O₃",
     "material": "AL2O3_FILM",
     "index": 1.657345,
     "thickness_nm": 80.24881682105647
    },
    {
     "material_label": "SiO₂",
     "material": "SIO2_FILM",
     "index": 1.475373,
     "thickness_nm": 90.14670064432916
    },
    {
     "material_label": "Al₂O₃",
     "material": "AL2O3_FILM",
     "index": 1.657345,
     "thickness_nm": 80.24881682105647
    },
    {
     "material_label": "SiO₂",
     "material": "SIO2_FILM",
     "index": 1.475373,
     "thickness_nm": 90.14670064432916
    },
    {
     "material_label": "Al₂O₃",
     "material": "AL2O3_FILM",
     "index": 1.657345,
     "thickness_nm": 80.24881682105647
    },
    {
     "material_label": "SiO₂",
     "material": "SIO2_FILM",
     "index": 1.475373,
     "thickness_nm": 90.14670064432916
    },
    {
     "material_label": "Al₂O₃",
     "material": "AL2O3_FILM",
     "index": 1.657345,
     "thickness_nm": 80.24881682105647
    },
    {
     "material_label": "SiO₂",
     "material": "SIO2_FILM",
     "index": 1.475373,
     "thickness_nm": 90.14670064432916
    },
    {
     "material_label": "Al₂O₃",
     "material": "AL2O3_FILM",
     "index": 1.657345,
     "thickness_nm": 80.24881682105647
    },
    {
     "material_label": "SiO₂",
     "material": "SIO2_FILM",
     "index": 1.475373,
     "thickness_nm": 90.14670064432916
    },
    {
     "material_label": "Al₂O₃",
     "material": "AL2O3_FILM",
     "index": 1.657345,
     "thickness_nm": 80.24881682105647
    },
    {
     "material_label": "SiO₂",
     "material": "SIO2_FILM",
     "index": 1.475373,
     "thickness_nm": 90.14670064432916
    },
    {
     "material_label": "Al₂O₃",
     "material": "AL2O3_FILM",
     "index": 1.657345,
     "thickness_nm": 80.24881682105647
    },
    {
     "material_label": "SiO₂",
     "material": "SIO2_FILM",
     "index": 1.475373,
     "thickness_nm": 90.14670064432916
    },
    {
     "material_label": "Al₂O₃",
     "material": "AL2O3_FILM",
     "index": 1.657345,
     "thickness_nm": 80.24881682105647
    },
    {
     "material_label": "SiO₂",
     "material": "SIO2_FILM",
     "index": 1.475373,
     "thickness_nm": 90.14670064432916
    },
    {
     "material_label": "Al₂O₃",
     "material": "AL2O3_FILM",
     "index": 1.657345,
     "thickness_nm": 80.24881682105647
    },
    {
     "material_label": "SiO₂",
     "material": "SIO2_FILM",
     "index": 1.475373,
     "thickness_nm": 90.14670064432916
    },
    {
     "material_label": "Al₂O₃",
     "material": "AL2O3_FILM",
     "index": 1.657345,
     "thickness_nm": 80.24881682105647
    },
    {
     "material_label": "SiO₂",
     "material": "SIO2_FILM",
     "index": 1.475373,
     "thickness_nm": 90.14670064432916
    },
    {
     "material_label": "Al₂O₃",
     "material": "AL2O3_FILM",
     "index": 1.657345,
     "thickness_nm": 80.24881682105647
    },
    {
     "material_label": "SiO₂",
     "material": "SIO2_FILM",
     "index": 1.475373,
     "thickness_nm": 90.14670064432916
    },
    {
     "material_label": "Al₂O₃",
     "material": "AL2O3_FILM",
     "index": 1.657345,
     "thickness_nm": 80.24881682105647
    },
    {
     "material_label": "SiO₂",
     "material": "SIO2_FILM",
     "index": 1.475373,
     "thickness_nm": 90.14670064432916
    },
    {
     "material_label": "Al₂O₃",
     "material": "AL2O3_FILM",
     "index": 1.657345,
     "thickness_nm": 80.24881682105647
    },
    {
     "material_label": "SiO₂",
     "material": "SIO2_FILM",
     "index": 1.475373,
     "thickness_nm": 90.14670064432916
    },
    {
     "material_label": "Al₂O₃",
     "material": "AL2O3_FILM",
     "index": 1.657345,
     "thickness_nm": 80.24881682105647
    },
    {
     "material_label": "SiO₂",
     "material": "SIO2_FILM",
     "index": 1.475373,
     "thickness_nm": 90.14670064432916
    },
    {
     "material_label": "Al₂O₃",
     "material": "AL2O3_FILM",
     "index": 1.657345,
     "thickness_nm": 80.24881682105647
    },
    {
     "material_label": "SiO₂",
     "material": "SIO2_FILM",
     "index": 1.475373,
     "thickness_nm": 90.14670064432916
    },
    {
     "material_label": "Al₂O₃",
     "material": "AL2O3_FILM",
     "index": 1.657345,
     "thickness_nm": 80.24881682105647
    },
    {
     "material_label": "SiO₂",
     "material": "SIO2_FILM",
     "index": 1.475373,
     "thickness_nm": 90.14670064432916
    },
    {
     "material_label": "Al₂O₃",
     "material": "AL2O3_FILM",
     "index": 1.657345,
     "thickness_nm": 80.24881682105647
    },
    {
     "material_label": "SiO₂",
     "material": "SIO2_FILM",
     "index": 1.475373,
     "thickness_nm": 90.14670064432916
    },
    {
     "material_label": "Al₂O₃",
     "material": "AL2O3_FILM",
     "index": 1.657345,
     "thickness_nm": 80.24881682105647
    },
    {
     "material_label": "SiO₂",
     "material": "SIO2_FILM",
     "index": 1.475373,
     "thickness_nm": 90.14670064432916
    },
    {
     "material_label": "Al₂O₃",
     "material": "AL2O3_FILM",
     "index": 1.657345,
     "thickness_nm": 80.24881682105647
    },
    {
     "material_label": "SiO₂",
     "material": "SIO2_FILM",
     "index": 1.475373,
     "thickness_nm": 90.14670064432916
    },
    {
     "material_label": "Al₂O₃",
     "material": "AL2O3_FILM",
     "index": 1.657345,
     "thickness_nm": 80.24881682105647
    },
    {
     "material_label": "SiO₂",
     "material": "SIO2_FILM",
     "index": 1.475373,
     "thickness_nm": 90.14670064432916
    },
    {
     "material_label": "Al₂O₃",
     "material": "AL2O3_FILM",
     "index": 1.657345,
     "thickness_nm": 80.24881682105647
    },
    {
     "material_label": "SiO₂",
     "material": "SIO2_FILM",
     "index": 1.475373,
     "thickness_nm": 90.14670064432916
    },
    {
     "material_label": "Al₂O₃",
     "material": "AL2O3_FILM",
     "index": 1.657345,
     "thickness_nm": 80.24881682105647
    },
    {
     "material_label": "SiO₂",
     "material": "SIO2_FILM",
     "index": 1.475373,
     "thickness_nm": 90.14670064432916
    },
    {
     "material_label": "Al₂O₃",
     "material": "AL2O3_FILM",
     "index": 1.657345,
     "thickness_nm": 80.24881682105647
    },
    {
     "material_label": "SiO₂",
     "material": "SIO2_FILM",
     "index": 1.475373,
     "thickness_nm": 90.14670064432916
    },
    {
     "material_label": "Al₂O₃",
     "material": "AL2O3_FILM",
     "index": 1.657345,
     "thickness_nm": 80.24881682105647
    },
    {
     "material_label": "SiO₂",
     "material": "SIO2_FILM",
     "index": 1.475373,
     "thickness_nm": 90.14670064432916
    },
    {
     "material_label": "Al₂O₃",
     "material": "AL2O3_FILM",
     "index": 1.657345,
     "thickness_nm": 80.24881682105647
    },
    {
     "material_label": "SiO₂",
     "material": "SIO2_FILM",
     "index": 1.475373,
     "thickness_nm": 90.14670064432916
    },
    {
     "material_label": "Al₂O₃",
     "material": "AL2O3_FILM",
     "index": 1.657345,
     "thickness_nm": 80.24881682105647
    },
    {
     "material_label": "SiO₂",
     "material": "SIO2_FILM",
     "index": 1.475373,
     "thickness_nm": 90.14670064432916
    },
    {
     "material_label": "Al₂O₃",
     "material": "AL2O3_FILM",
     "index": 1.657345,
     "thickness_nm": 80.24881682105647
    },
    {
     "material_label": "SiO₂",
     "material": "SIO2_FILM",
     "index": 1.475373,
     "thickness_nm": 90.14670064432916
    },
    {
     "material_label": "Al₂O₃",
     "material": "AL2O3_FILM",
     "index": 1.657345,
     "thickness_nm": 80.24881682105647
    },
    {
     "material_label": "SiO₂",
     "material": "SIO2_FILM",
     "index": 1.475373,
     "thickness_nm": 90.14670064432916
    },
    {
     "material_label": "Al₂O₃",
     "material": "AL2O3_FILM",
     "index": 1.657345,
     "thickness_nm": 80.24881682105647
    },
    {
     "material_label": "SiO₂",
     "material": "SIO2_FILM",
     "index": 1.475373,
     "thickness_nm": 90.14670064432916
    },
    {
     "material_label": "Al₂O₃",
     "material": "AL2O3_FILM",
     "index": 1.657345,
     "thickness_nm": 80.24881682105647
    },
    {
     "material_label": "SiO₂",
     "material": "SIO2_FILM",
     "index": 1.475373,
     "thickness_nm": 90.14670064432916
    },
    {
     "material_label": "Al₂O₃",
     "material": "AL2O3_FILM",
     "index": 1.657345,
     "thickness_nm": 80.24881682105647
    }
   ],
   "spec": [
    {
     "quantity": "T",
     "lambda_min_nm": 530,
     "lambda_max_nm": 534,
     "value": 0.01,
     "kind": "<=",
     "points": 9
    },
    {
     "quantity": "T",
     "lambda_min_nm": 450,
     "lambda_max_nm": 490,
     "value": 0.7,
     "kind": ">=",
     "points": 21
    }
   ]
  },
  {
   "name": "BS_50_45",
   "category": "Beam splitters",
   "description": "Plate beam splitter at 45° (unpolarised mean R 50 ± 10 %) for 450–650 nm, Ta₂O₅ / SiO₂",
   "design_nm": 550.0,
   "band_nm": [
    450,
    650
   ],
   "angle_deg": 45.0,
   "incident_index": 1.0,
   "substrate_material": "N-BK7",
   "substrate_index": 1.518522,
   "layers": [
    {
     "material_label": "Ta₂O₅",
     "material": "TA2O5_FILM",
     "index": 2.157267,
     "thickness_nm": 65.36764407941277
    },
    {
     "material_label": "SiO₂",
     "material": "SIO2_FILM",
     "index": 1.474653,
     "thickness_nm": 104.64530741585557
    },
    {
     "material_label": "Ta₂O₅",
     "material": "TA2O5_FILM",
     "index": 2.157267,
     "thickness_nm": 65.48987116265829
    }
   ],
   "spec": [
    {
     "quantity": "R",
     "angle_deg": 45.0,
     "lambda_min_nm": 450,
     "lambda_max_nm": 650,
     "value": 0.5,
     "tolerance": 0.1,
     "points": 41
    }
   ]
  },
  {
   "name": "PBS_MACNEILLE",
   "category": "Beam splitters",
   "description": "MacNeille polarising beam-splitter cube (45° in glass n 1.7657): every TiO₂ / SiO₂ interface at Brewster's angle for p at 550 nm, so p is transmitted and s reflected",
   "design_nm": 550.0,
   "band_nm": [
    450,
    680
   ],
   "angle_deg": 45.0,
   "incident_index": 1.76574,
   "substrate_material": null,
   "substrate_index": 1.76574,
   "layers": [
    {
     "material_label": "TiO₂",
     "material": "TIO2_FILM",
     "index": 2.346517,
     "thickness_nm": 69.2080803997909
    },
    {
     "material_label": "SiO₂",
     "material": "SIO2_FILM",
     "index": 1.474653,
     "thickness_nm": 175.2365717369476
    },
    {
     "material_label": "TiO₂",
     "material": "TIO2_FILM",
     "index": 2.346517,
     "thickness_nm": 69.2080803997909
    },
    {
     "material_label": "SiO₂",
     "material": "SIO2_FILM",
     "index": 1.474653,
     "thickness_nm": 175.2365717369476
    },
    {
     "material_label": "TiO₂",
     "material": "TIO2_FILM",
     "index": 2.346517,
     "thickness_nm": 69.2080803997909
    },
    {
     "material_label": "SiO₂",
     "material": "SIO2_FILM",
     "index": 1.474653,
     "thickness_nm": 175.2365717369476
    },
    {
     "material_label": "TiO₂",
     "material": "TIO2_FILM",
     "index": 2.346517,
     "thickness_nm": 69.2080803997909
    },
    {
     "material_label": "SiO₂",
     "material": "SIO2_FILM",
     "index": 1.474653,
     "thickness_nm": 175.2365717369476
    },
    {
     "material_label": "TiO₂",
     "material": "TIO2_FILM",
     "index": 2.346517,
     "thickness_nm": 69.2080803997909
    },
    {
     "material_label": "SiO₂",
     "material": "SIO2_FILM",
     "index": 1.474653,
     "thickness_nm": 175.2365717369476
    },
    {
     "material_label": "TiO₂",
     "material": "TIO2_FILM",
     "index": 2.346517,
     "thickness_nm": 69.2080803997909
    },
    {
     "material_label": "SiO₂",
     "material": "SIO2_FILM",
     "index": 1.474653,
     "thickness_nm": 175.2365717369476
    },
    {
     "material_label": "TiO₂",
     "material": "TIO2_FILM",
     "index": 2.346517,
     "thickness_nm": 69.2080803997909
    },
    {
     "material_label": "SiO₂",
     "material": "SIO2_FILM",
     "index": 1.474653,
     "thickness_nm": 175.2365717369476
    },
    {
     "material_label": "TiO₂",
     "material": "TIO2_FILM",
     "index": 2.346517,
     "thickness_nm": 69.2080803997909
    },
    {
     "material_label": "SiO₂",
     "material": "SIO2_FILM",
     "index": 1.474653,
     "thickness_nm": 175.2365717369476
    },
    {
     "material_label": "TiO₂",
     "material": "TIO2_FILM",
     "index": 2.346517,
     "thickness_nm": 69.2080803997909
    }
   ],
   "spec": [
    {
     "quantity": "T",
     "polarization": "p",
     "angle_deg": 45.0,
     "lambda_min_nm": 460,
     "lambda_max_nm": 680,
     "value": 0.97,
     "kind": ">=",
     "points": 23
    },
    {
     "quantity": "R",
     "polarization": "s",
     "angle_deg": 45.0,
     "lambda_min_nm": 500,
     "lambda_max_nm": 600,
     "value": 0.98,
     "kind": ">=",
     "points": 21
    }
   ]
  },
  {
   "name": "DM_800",
   "category": "Mirrors",
   "description": "Dispersive (chirped) mirror for 800 nm ultrafast pulses: R ≥ 99 % over 760–840 nm and GDD −40 ± 15 fs² per bounce over 770–830 nm, 24 TiO₂ / SiO₂ layers refined from a linearly chirped quarter-wave stack",
   "design_nm": 800.0,
   "band_nm": [
    760,
    840
   ],
   "angle_deg": 0.0,
   "incident_index": 1.0,
   "substrate_material": "N-BK7",
   "substrate_index": 1.510776,
   "layers": [
    {
     "material_label": "SiO₂",
     "material": "SIO2_FILM",
     "index": 1.469199,
     "thickness_nm": 187.34478488620869
    },
    {
     "material_label": "TiO₂",
     "material": "TIO2_FILM",
     "index": 2.260932,
     "thickness_nm": 68.08842237149263
    },
    {
     "material_label": "SiO₂",
     "material": "SIO2_FILM",
     "index": 1.469199,
     "thickness_nm": 107.06433954208379
    },
    {
     "material_label": "TiO₂",
     "material": "TIO2_FILM",
     "index": 2.260932,
     "thickness_nm": 71.4084913777832
    },
    {
     "material_label": "SiO₂",
     "material": "SIO2_FILM",
     "index": 1.469199,
     "thickness_nm": 112.63617194575986
    },
    {
     "material_label": "TiO₂",
     "material": "TIO2_FILM",
     "index": 2.260932,
     "thickness_nm": 68.41882201674785
    },
    {
     "material_label": "SiO₂",
     "material": "SIO2_FILM",
     "index": 1.469199,
     "thickness_nm": 123.64907877078652
    },
    {
     "material_label": "TiO₂",
     "material": "TIO2_FILM",
     "index": 2.260932,
     "thickness_nm": 84.75011302938968
    },
    {
     "material_label": "SiO₂",
     "material": "SIO2_FILM",
     "index": 1.469199,
     "thickness_nm": 131.29459267178277
    },
    {
     "material_label": "TiO₂",
     "material": "TIO2_FILM",
     "index": 2.260932,
     "thickness_nm": 87.21290406703847
    },
    {
     "material_label": "SiO₂",
     "material": "SIO2_FILM",
     "index": 1.469199,
     "thickness_nm": 133.7300443843962
    },
    {
     "material_label": "TiO₂",
     "material": "TIO2_FILM",
     "index": 2.260932,
     "thickness_nm": 87.38850994167876
    },
    {
     "material_label": "SiO₂",
     "material": "SIO2_FILM",
     "index": 1.469199,
     "thickness_nm": 134.5462011946497
    },
    {
     "material_label": "TiO₂",
     "material": "TIO2_FILM",
     "index": 2.260932,
     "thickness_nm": 87.12012309517398
    },
    {
     "material_label": "SiO₂",
     "material": "SIO2_FILM",
     "index": 1.469199,
     "thickness_nm": 135.234335228308
    },
    {
     "material_label": "TiO₂",
     "material": "TIO2_FILM",
     "index": 2.260932,
     "thickness_nm": 87.38501981420504
    },
    {
     "material_label": "SiO₂",
     "material": "SIO2_FILM",
     "index": 1.469199,
     "thickness_nm": 136.55093308066247
    },
    {
     "material_label": "TiO₂",
     "material": "TIO2_FILM",
     "index": 2.260932,
     "thickness_nm": 88.48626227943012
    },
    {
     "material_label": "SiO₂",
     "material": "SIO2_FILM",
     "index": 1.469199,
     "thickness_nm": 138.5498201673944
    },
    {
     "material_label": "TiO₂",
     "material": "TIO2_FILM",
     "index": 2.260932,
     "thickness_nm": 90.18572310041142
    },
    {
     "material_label": "SiO₂",
     "material": "SIO2_FILM",
     "index": 1.469199,
     "thickness_nm": 140.90288106918044
    },
    {
     "material_label": "TiO₂",
     "material": "TIO2_FILM",
     "index": 2.260932,
     "thickness_nm": 92.05985163887358
    },
    {
     "material_label": "SiO₂",
     "material": "SIO2_FILM",
     "index": 1.469199,
     "thickness_nm": 143.1955263554499
    },
    {
     "material_label": "TiO₂",
     "material": "TIO2_FILM",
     "index": 2.260932,
     "thickness_nm": 93.6648933016232
    }
   ],
   "spec": [
    {
     "quantity": "R",
     "lambda_min_nm": 760,
     "lambda_max_nm": 840,
     "value": 0.99,
     "kind": ">=",
     "points": 41
    },
    {
     "quantity": "GDD",
     "of": "R",
     "lambda_min_nm": 770,
     "lambda_max_nm": 830,
     "value": -40.0,
     "tolerance": 15.0,
     "kind": "=",
     "points": 31
    }
   ]
  }
 ]
}
