Repository: Juusseli/opticore-studio

# Material and coating data

| File | Contents | Source and licence | Generated by |
|---|---|---|---|
| `catalog.json` | the built-in glasses, crystals and polymers | the references listed per material | maintained by hand |
| `coating_materials.json` | thin-film and metal optical constants n, k | refractiveindex.info database, CC0 1.0; the original measurement per entry | `python -m opticore.tools.coating_materials <pages>` |
| `builtin_coatings.json` | the built-in coating library with stated specifications | designed here of `coating_materials.json` | `python -m opticore.tools.builtin_coatings` |

File: backend/opticore/materials/data/coating_materials.json (part 6 of 6)
Application to magnesium fluoride. Appl. Surf. Sci. 421, 424–429 (2017) (Numerical data kindly provided by Daniel Franta) — via the refractiveindex.info database (CC0 1.0), main/MgF2/nk/Franta.yml"},{"name":"ZNS_FILM","family":"FILM","category":"film","label":"ZnS","formula":"sellmeier","coefficients":[0.010356,0.0,3.619092,0.02345364,0.50813,0.099946,2.219955,1148.729],"lambda_min":0.4,"lambda_max":14.0,"extinction_table":[[0.4,0.00192],[0.41,0.0018],[0.42,0.00168],[0.43,0.00157],[0.44,0.00147],[0.45,0.00137],[0.46,0.00128],[0.47,0.0012],[0.48,0.00112],[0.49,0.00105],[0.5,0.00098],[0.51,0.000916],[0.52,0.000856],[0.53,0.0008],[0.54,0.000748],[0.55,0.000699],[0.56,0.000654],[0.57,0.000611],[0.58,0.000571],[0.59,0.000534],[0.6,0.000499],[0.61,0.000466],[0.62,0.000436],[0.63,0.000408],[0.64,0.000381],[0.65,0.000356],[0.66,0.000333],[0.67,0.000311],[0.68,0.000291],[0.69,0.000272],[0.7,0.000254],[0.71,0.000238],[0.72,0.000222],[0.73,0.000208],[0.74,0.000194],[0.75,0.000181],[0.76,0.00017],[0.77,0.000159],[0.78,0.000148],[0.79,0.000139],[0.8,0.00013],[0.81,0.000121],[0.82,0.000113],[0.83,0.000106],[0.84,9.89e-05],[0.85,9.24e-05],[0.86,8.64e-05],[0.87,8.08e-05],[0.88,7.55e-05],[0.89,7.06e-05],[0.9,6.6e-05],[0.91,6.17e-05],[0.92,5.77e-05],[0.93,5.39e-05],[0.94,5.04e-05],[0.95,4.71e-05],[0.96,4.4e-05],[0.97,4.12e-05],[0.98,3.85e-05],[0.99,3.6e-05],[1.0,0.0]],"source":"ZnS film: 1.008 µm e-beam evaporated film on Ge (k measured 0.4–1.0 µm). T. Amotchkina, M. Trubetskov, D. Hahner, V. Pervak. Characterization of e-beam evaporated Ge, YbF3, ZnS, and LaF3 thin films for laser-oriented coatings. Appl. Opt. 59, A40-A47 (2020) (Data kindly provided by Tatiana Amotchkina [data] [description]) — via the refractiveindex.info database (CC0 1.0), main/ZnS/nk/Amotchkina.yml"},{"name":"SI3N4_FILM","family":"FILM","category":"film","label":"Si₃N₄","formula":"sellmeier_sq","coefficients":[3.0249,0.1353406,40314.0,1239.842],"lambda_min":0.31,"lambda_max":5.504,"source":"Si₃N₄ film: 340 nm LPCVD film. K. Luke, Y. Okawachi, M. R. E. Lamont, A. L. Gaeta, M. Lipson. Broadband mid-infrared frequency comb generation in a Si3N4 microresonator. Opt. Lett. 40, 4823-4826 (2015) — via the refractiveindex.info database (CC0 1.0), main/Si3N4/nk/Luke.yml"},{"name":"AG","family":"METAL","category":"metal","label":"Ag","formula":"tabulated","coefficients":[],"table":[[0.1879,1.07],[0.1916,1.1],[0.1953,1.12],[0.1993,1.14],[0.2033,1.15],[0.2073,1.18],[0.2119,1.2],[0.2164,1.22],[0.2214,1.25],[0.2262,1.26],[0.2313,1.28],[0.2371,1.28],[0.2426,1.3],[0.249,1.31],[0.2551,1.33],[0.2616,1.35],[0.2689,1.38],[0.2761,1.41],[0.2844,1.41],[0.2924,1.39],[0.3009,1.34],[0.3107,1.13],[0.3204,0.81],[0.3315,0.17],[0.3425,0.14],[0.3542,0.1],[0.3679,0.07],[0.3815,0.05],[0.4133,0.05],[0.4305,0.04],[0.4509,0.04],[0.4714,0.05],[0.4959,0.05],[0.5209,0.05],[0.5486,0.06],[0.5821,0.05],[0.6168,0.06],[0.6595,0.05],[0.7045,0.04],[0.756,0.03],[0.8211,0.04],[0.984,0.04],[1.088,0.04],[1.216,0.09],[1.393,0.13],[1.61,0.15],[1.937,0.24]],"extinction_table":[[0.1879,1.212],[0.1916,1.232],[0.1953,1.255],[0.1993,1.277],[0.2033,1.296],[0.2073,1.312],[0.2119,1.325],[0.2164,1.336],[0.2214,1.342],[0.2262,1.344],[0.2313,1.357],[0.2371,1.367],[0.2426,1.378],[0.249,1.389],[0.2551,1.393],[0.2616,1.387],[0.2689,1.372],[0.2761,1.331],[0.2844,1.264],[0.2924,1.161],[0.3009,0.964],[0.3107,0.616],[0.3204,0.392],[0.3315,0.829],[0.3425,1.142],[0.3542,1.419],[0.3679,1.657],[0.3815,1.864],[0.4133,2.275],[0.4305,2.462],[0.4509,2.657],[0.4714,2.869],[0.4959,3.093],[0.5209,3.324],[0.5486,3.586],[0.5821,3.858],[0.6168,4.152],[0.6595,4.483],[0.7045,4.838],[0.756,5.242],[0.8211,5.727],[0.984,6.992],[1.088,7.795],[1.216,8.828],[1.393,10.1],[1.61,11.85],[1.937,14.08]],"source":"Ag metal: evaporated films, room temperature. P. B. Johnson and R. W. Christy. Optical constants of the noble metals. Phys. Rev. B 6, 4370-4379 (1972) — via the refractiveindex.info database (CC0 1.0), main/Ag/nk/Johnson.yml"},{"name":"AG_LD","family":"METAL","category":"metal","label":"Ag","formula":"tabulated","coefficients":[],"table":[[0.24797,0.44265],[0.25289,0.50049],[0.25791,0.60304],[0.26303,0.77353],[0.26825,1.0401],[0.27358,1.3888],[0.27901,1.6774],[0.28455,1.7549],[0.2902,1.6619],[0.29596,1.4987],[0.30184,1.3162],[0.30783,1.13],[0.31394,0.94332],[0.32017,0.7591],[0.32653,0.59002],[0.33301,0.45613],[0.33962,0.36329],[0.34637,0.30133],[0.35324,0.25903],[0.36025,0.22908],[0.36741,0.20714],[0.3747,0.19062],[0.38214,0.17791],[0.38973,0.16796],[0.39746,0.16007],[0.40535,0.15377],[0.4134,0.14871],[0.42161,0.14463],[0.42998,0.14136],[0.43852,0.13874],[0.44722,0.13667],[0.4561,0.13507],[0.46515,0.13386],[0.47439,0.133],[0.48381,0.13244],[0.49341,0.13214],[0.50321,0.13208],[0.5132,0.13224],[0.52339,0.13259],[0.53378,0.13311],[0.54437,0.13381],[0.55518,0.13465],[0.5662,0.13565],[0.57744,0.13678],[0.58891,0.13804],[0.6006,0.13943],[0.61252,0.14094],[0.62468,0.14257],[0.63709,0.14432],[0.64973,0.14619],[0.66263,0.14817],[0.67579,0.15027],[0.6892,0.15249],[0.70289,0.15482],[0.71684,0.15727],[0.73107,0.15984],[0.74559,0.16253],[0.76039,0.16535],[0.77549,0.16829],[0.79088,0.17136],[0.80658,0.17457],[0.8226,0.17791],[0.83893,0.1814],[0.85558,0.18503],[0.87257,0.18881],[0.88989,0.19274],[0.90756,0.19684],[0.92557,0.2011],[0.94395,0.20554],[0.96269,0.21015],[0.9818,0.21495],[1.0013,0.21994],[1.0212,0.22512],[1.0414,0.23052],[1.0621,0.23613],[1.0832,0.24196],[1.1047,0.24802],[1.1266,0.25432],[1.149,0.26087],[1.1718,0.26769],[1.1951,0.27477],[1.2188,0.28213],[1.243,0.28978],[1.2677,0.29774],[1.2929,0.30601],[1.3185,0.3146],[1.3447,0.32354],[1.3714,0.33283],[1.3986,0.34249],[1.4264,0.35254],[1.4547,0.36298],[1.4836,0.37383],[1.513,0.38512],[1.5431,0.39685],[1.5737,0.40905],[1.605,0.42174],[1.6368,0.43492],[1.6693,0.44863],[1.7025,0.46289],[1.7363,0.47771],[1.7707,0.49312],[1.8059,0.50914],[1.8417,0.5258],[1.8783,0.54312],[1.9156,0.56113],[1.9536,0.57985],[1.9924,0.59932],[2.0319,0.61956],[2.0723,0.64061],[2.1134,0.66249],[2.1554,0.68524],[2.1982,0.7089],[2.2418,0.7335],[2.2863,0.75907],[2.3317,0.78565],[2.378,0.8133],[2.4252,0.84204],[2.4734,0.87192],[2.5225,0.90298],[2.5725,0.93528],[2.6236,0.96885],[2.6757,1.0038],[2.7288,1.0401],[2.783,1.0778],[2.8383,1.117],[2.8946,1.1578],[2.9521,1.2002],[3.0107,1.2442],[3.0704,1.29],[3.1314,1.3376],[3.1936,1.3871],[3.257,1.4385],[3.3216,1.492],[3.3876,1.5476],[3.4548,1.6053],[3.5234,1.6654],[3.5934,1.7277],[3.6647,1.7926],[3.7375,1.86],[3.8117,1.93],[3.8873,2.0027],[3.9645,2.0783],[4.0432,2.1569],[4.1235,2.2385],[4.2053,2.3233],[4.2888,2.4114],[4.374,2.5029],[4.4608,2.598],[4.5494,2.6968],[4.6397,2.7993],[4.7318,2.9059],[4.8257,3.0165],[4.9216,3.1315],[5.0193,3.2508],[5.1189,3.3747],[5.2205,3.5034],[5.3242,3.637],[5.4299,3.7757],[5.5377,3.9197],[5.6476,4.0692],[5.7597,4.2243],[5.8741,4.3853],[5.9907,4.5523],[6.1096,4.7257],[6.2309,4.9056],[6.3546,5.0922],[6.4808,5.2858],[6.6094,5.4865],[6.7407,5.6948],[6.8745,5.9107],[7.011,6.1346],[7.1502,6.3667],[7.2921,6.6074],[7.4369,6.8568],[7.5845,7.1152],[7.7351,7.3831],[7.8887,7.6606],[8.0453,7.948],[8.205,8.2457],[8.3679,8.5541],[8.534,8.8733],[8.7034,9.2038],[8.8762,9.5459],[9.0524,9.8999],[9.2322,10.266],[9.4154,10.645],[9.6024,11.037],[9.793,11.442],[9.9874,11.861],[10.186,12.294],[10.388,12.742],[10.594,13.204],[10.804,13.682],[11.019,14.175],[11.238,14.685],[11.461,15.21],[11.688,15.753],[11.92,16.313],[12.157,16.89],[12.398,17.485]],"extinction_table":[[0.24797,1.1737],[0.25289,1.3472],[0.25791,1.5244],[0.26303,1.6937],[0.26825,1.8121],[0.27358,1.7832],[0.27901,1.5367],[0.28455,1.1931],[0.2902,0.9143],[0.29596,0.7345],[0.30184,0.63073],[0.30783,0.58101],[0.31394,0.57506],[0.32017,0.61282],[0.32653,0.69733],[0.33301,0.81835],[0.33962,0.95187],[0.34637,1.0817],[0.35324,1.203],[0.36025,1.3159],[0.36741,1.4217],[0.3747,1.5219],[0.38214,1.6176],[0.38973,1.7097],[0.39746,1.799],[0.40535,1.886],[0.4134,1.9714],[0.42161,2.0554],[0.42998,2.1384],[0.43852,2.2207],[0.44722,2.3025],[0.4561,2.384],[0.46515,2.4654],[0.47439,2.5469],[0.48381,2.6285],[0.49341,2.7104],[0.50321,2.7927],[0.5132,2.8754],[0.52339,2.9588],[0.53378,3.0428],[0.54437,3.1276],[0.55518,3.2132],[0.5662,3.2996],[0.57744,3.3871],[0.58891,3.4755],[0.6006,3.565],[0.61252,3.6556],[0.62468,3.7474],[0.63709,3.8404],[0.64973,3.9347],[0.66263,4.0303],[0.67579,4.1273],[0.6892,4.2258],[0.70289,4.3257],[0.71684,4.4272],[0.73107,4.5303],[0.74559,4.6349],[0.76039,4.7413],[0.77549,4.8494],[0.79088,4.9593],[0.80658,5.071],[0.8226,5.1845],[0.83893,5.3],[0.85558,5.4175],[0.87257,5.5369],[0.88989,5.6585],[0.90756,5.7821],[0.92557,5.908],[0.94395,6.036],[0.96269,6.1664],[0.9818,6.299],[1.0013,6.4341],[1.0212,6.5716],[1.0414,6.7115],[1.0621,6.8541],[1.0832,6.9992],[1.1047,7.147],[1.1266,7.2975],[1.149,7.4507],[1.1718,7.6069],[1.1951,7.7659],[1.2188,7.9279],[1.243,8.0929],[1.2677,8.2609],[1.2929,8.4322],[1.3185,8.6066],[1.3447,8.7844],[1.3714,8.9655],[1.3986,9.15],[1.4264,9.338],[1.4547,9.5296],[1.4836,9.7248],[1.513,9.9237],[1.5431,10.126],[1.5737,10.333],[1.605,10.543],[1.6368,10.758],[1.6693,10.977],[1.7025,11.199],[1.7363,11.427],[1.7707,11.658],[1.8059,11.894],[1.8417,12.134],[1.8783,12.379],[1.9156,12.629],[1.9536,12.884],[1.9924,13.143],[2.0319,13.407],[2.0723,13.677],[2.1134,13.952],[2.1554,14.231],[2.1982,14.517],[2.2418,14.808],[2.2863,15.104],[2.3317,15.406],[2.378,15.714],[2.4252,16.028],[2.4734,16.348],[2.5225,16.674],[2.5725,17.006],[2.6236,17.345],[2.6757,17.69],[2.7288,18.042],[2.783,18.401],[2.8383,18.766],[2.8946,19.139],[2.9521,19.518],[3.0107,19.905],[3.0704,20.299],[3.1314,20.701],[3.1936,21.111],[3.257,21.528],[3.3216,21.953],[3.3876,22.386],[3.4548,22.828],[3.5234,23.278],[3.5934,23.736],[3.6647,24.203],[3.7375,24.679],[3.8117,25.164],[3.8873,25.658],[3.9645,26.162],[4.0432,26.674],[4.1235,27.197],[4.2053,27.729],[4.2888,28.271],[4.374,28.823],[4.4608,29.385],[4.5494,29.958],[4.6397,30.542],[4.7318,31.136],[4.8257,31.741],[4.9216,32.357],[5.0193,32.984],[5.1189,33.623],[5.2205,34.273],[5.3242,34.935],[5.4299,35.609],[5.5377,36.295],[5.6476,36.994],[5.7597,37.705],[5.8741,38.428],[5.9907,39.164],[6.1096,39.914],[6.2309,40.676],[6.3546,41.451],[6.4808,42.24],[6.6094,43.043],[6.7407,43.859],[6.8745,44.689],[7.011,45.533],[7.1502,46.392],[7.2921,47.265],[7.4369,48.152],[7.5845,49.054],[7.7351,49.97],[7.8887,50.902],[8.0453,51.849],[8.205,52.81],[8.3679,53.787],[8.534,54.779],[8.7034,55.787],[8.8762,56.81],[9.0524,57.849],[9.2322,58.903],[9.4154,59.974],[9.6024,61.06],[9.793,62.162],[9.9874,63.28],[10.186,64.413],[10.388,65.563],[10.594,66.729],[10.804,67.91],[11.019,69.108],[11.238,70.321],[11.461,71.551],[11.688,72.796],[11.92,74.057],[12.157,75.334],[12.398,76.626]],"source":"Ag metal: Lorentz–Drude fit of several sources, 0.25–12.4 µm. A. D. Rakić, A. B. Djurišic, J. M. Elazar, M. L. Majewski. Optical properties of metallic films for vertical-cavity optoelectronic devices. Appl. Opt. 37, 5271-5283 (1998) [Calculation script (Python)] — via the refractiveindex.info database (CC0 1.0), main/Ag/nk/Rakic-LD.yml"},{"name":"AU","family":"METAL","category":"metal","label":"Au","formula":"tabulated","coefficients":[],"table":[[0.1879,1.28],[0.1916,1.32],[0.1953,1.34],[0.1993,1.33],[0.2033,1.33],[0.2073,1.3],[0.2214,1.3],[0.2262,1.31],[0.2313,1.3],[0.2371,1.32],[0.2426,1.32],[0.249,1.33],[0.2551,1.33],[0.2616,1.35],[0.2689,1.38],[0.2761,1.43],[0.2844,1.47],[0.2924,1.49],[0.3009,1.53],[0.3107,1.53],[0.3204,1.54],[0.3315,1.48],[0.3425,1.48],[0.3542,1.5],[0.3679,1.48],[0.3815,1.46],[0.3974,1.47],[0.4133,1.46],[0.4305,1.45],[0.4509,1.38],[0.4714,1.31],[0.4959,1.04],[0.5209,0.62],[0.5486,0.43],[0.5821,0.29],[0.6168,0.21],[0.6595,0.14],[0.7045,0.13],[0.756,0.14],[0.8211,0.16],[0.892,0.17],[0.984,0.22],[1.088,0.27],[1.216,0.35],[1.393,0.43],[1.61,0.56],[1.937,0.92]],"extinction_table":[[0.1879,1.188],[0.1916,1.203],[0.1953,1.226],[0.1993,1.251],[0.2033,1.277],[0.2073,1.304],[0.2214,1.427],[0.2262,1.46],[0.2313,1.497],[0.2371,1.536],[0.2426,1.577],[0.249,1.631],[0.2551,1.688],[0.2616,1.749],[0.2689,1.803],[0.2761,1.847],[0.2844,1.869],[0.2924,1.878],[0.3009,1.889],[0.3107,1.893],[0.3204,1.898],[0.3315,1.883],[0.3425,1.871],[0.3542,1.866],[0.3679,1.895],[0.3815,1.933],[0.3974,1.952],[0.4133,1.958],[0.4305,1.948],[0.4509,1.914],[0.4714,1.849],[0.4959,1.833],[0.5209,2.081],[0.5486,2.455],[0.5821,2.863],[0.6168,3.272],[0.6595,3.697],[0.7045,4.103],[0.756,4.542],[0.8211,5.083],[0.892,5.663],[0.984,6.35],[1.088,7.15],[1.216,8.145],[1.393,9.519],[1.61,11.21],[1.937,13.78]],"source":"Au metal: evaporated films, room temperature. P. B. Johnson and R. W. Christy. Optical constants of the noble metals. Phys. Rev. B 6, 4370-4379 (1972) — via the refractiveindex.info database (CC0 1.0), main/Au/nk/Johnson.yml"},{"name":"CU","family":"METAL","category":"metal","label":"Cu","formula":"tabulated","coefficients":[],"table":[[0.1879,0.94],[0.1916,0.95],[0.1953,0.97],[0.1993,0.98],[0.2033,0.99],[0.2073,1.01],[0.2119,1.04],[0.2164,1.08],[0.2214,1.13],[0.2262,1.18],[0.2313,1.23],[0.2371,1.28],[0.2426,1.34],[0.249,1.37],[0.2551,1.41],[0.2616,1.41],[0.2689,1.45],[0.2761,1.46],[0.2844,1.45],[0.2924,1.42],[0.3009,1.4],[0.3107,1.38],[0.3204,1.38],[0.3315,1.34],[0.3425,1.36],[0.3542,1.37],[0.3679,1.36],[0.3815,1.33],[0.3974,1.32],[0.4133,1.28],[0.4305,1.25],[0.4509,1.24],[0.4714,1.25],[0.4959,1.22],[0.5209,1.18],[0.5486,1.02],[0.5821,0.7],[0.6168,0.3],[0.6595,0.22],[0.7045,0.21],[0.756,0.24],[0.8211,0.26],[0.892,0.3],[0.984,0.32],[1.088,0.36],[1.216,0.48],[1.393,0.6],[1.61,0.76],[1.937,1.09]],"extinction_table":[[0.1879,1.337],[0.1916,1.388],[0.1953,1.44],[0.1993,1.493],[0.2033,1.55],[0.2073,1.599],[0.2119,1.651],[0.2164,1.699],[0.2214,1.737],[0.2262,1.768],[0.2313,1.792],[0.2371,1.802],[0.2426,1.799],[0.249,1.783],[0.2551,1.741],[0.2616,1.691],[0.2689,1.668],[0.2761,1.646],[0.2844,1.633],[0.2924,1.633],[0.3009,1.679],[0.3107,1.729],[0.3204,1.783],[0.3315,1.821],[0.3425,1.864],[0.3542,1.916],[0.3679,1.975],[0.3815,2.045],[0.3974,2.116],[0.4133,2.207],[0.4305,2.305],[0.4509,2.397],[0.4714,2.483],[0.4959,2.564],[0.5209,2.608],[0.5486,2.577],[0.5821,2.704],[0.6168,3.205],[0.6595,3.747],[0.7045,4.205],[0.756,4.665],[0.8211,5.18],[0.892,5.768],[0.984,6.421],[1.088,7.217],[1.216,8.245],[1.393,9.439],[1.61,11.12],[1.937,13.43]],"source":"Cu metal: evaporated films, room temperature. P. B. Johnson and R. W. Christy. Optical constants of the noble metals. Phys. Rev. B 6, 4370-4379 (1972) — via the refractiveindex.info database (CC0 1.0), main/Cu/nk/Johnson.yml"},{"name":"CR","family":"METAL","category":"metal","label":"Cr","formula":"tabulated","coefficients":[],"table":[[0.188,1.28],[0.192,1.31],[0.195,1.35],[0.199,1.39],[0.203,1.43],[0.207,1.46],[0.212,1.46],[0.216,1.47],[0.221,1.45],[0.226,1.43],[0.231,1.4],[0.237,1.38],[0.243,1.36],[0.249,1.36],[0.255,1.37],[0.262,1.38],[0.269,1.39],[0.276,1.43],[0.284,1.45],[0.292,1.48],[0.301,1.53],[0.311,1.58],[0.32,1.65],[0.332,1.69],[0.342,1.76],[0.354,1.84],[0.368,1.87],[0.381,1.92],[0.397,2.0],[0.413,2.08],[0.431,2.19],[0.451,2.33],[0.471,2.51],[0.496,2.75],[0.521,2.94],[0.549,3.18],[0.582,3.22],[0.617,3.17],[0.659,3.09],[0.704,3.05],[0.756,3.08],[0.821,3.2],[0.892,3.3],[0.984,3.41],[1.088,3.58],[1.216,3.67],[1.393,3.69],[1.61,3.66],[1.937,3.71]],"extinction_table":[[0.188,1.64],[0.192,1.65],[0.195,1.68],[0.199,1.7],[0.203,1.7],[0.207,1.71],[0.212,1.72],[0.216,1.72],[0.221,1.73],[0.226,1.74],[0.231,1.77],[0.237,1.8],[0.243,1.85],[0.249,1.91],[0.255,1.97],[0.262,2.03],[0.269,2.08],[0.276,2.15],[0.284,2.21],[0.292,2.28],[0.301,2.34],[0.311,2.4],[0.32,2.47],[0.332,2.53],[0.342,2.58],[0.354,2.64],[0.368,2.69],[0.381,2.74],[0.397,2.83],[0.413,2.93],[0.431,3.04],[0.451,3.14],[0.471,3.24],[0.496,3.3],[0.521,3.33],[0.549,3.33],[0.582,3.3],[0.617,3.3],[0.659,3.34],[0.704,3.39],[0.756,3.42],[0.821,3.48],[0.892,3.52],[0.984,3.57],[1.088,3.58],[1.216,3.6],[1.393,3.84],[1.61,4.31],[1.937,5.04]],"source":"Cr metal: evaporated films, room temperature. P. B. Johnson and R. W. Christy. Optical constants of transition metals: Ti, V, Cr, Mn, Fe, Co, Ni, and Pd. Phys. Rev. B 9, 5056-5070 (1974) — via the refractiveindex.info database (CC0 1.0), main/Cr/nk/Johnson.yml"},{"name":"AL","family":"METAL","category":"metal","label":"Al","formula":"tabulated","coefficients":[],"table":[[0.00012399,0.9999946],[0.00030996,0.99997],[0.00049594,0.99991],[0.00072932,0.99984],[0.00077734,0.99986],[0.00079274,0.9999],[0.00079478,0.99993],[0.0007999,0.99989],[0.0008051,0.99987],[0.00082657,0.99983],[0.0011271,0.99961],[0.0012399,0.99953],[0.0015498,0.99924],[0.0017712,0.99898],[0.0020664,0.9986],[0.0024797,0.99797],[0.0030996,0.99694],[0.0041328,0.9948],[0.0049594,0.99313],[0.0061993,0.99111],[0.0065255,0.99054],[0.0068881,0.99007],[0.0072932,0.98909],[0.0077491,0.98912],[0.0082657,0.98966],[0.0085507,0.98934],[0.0088561,0.98883],[0.0091841,0.98793],[0.0095373,0.98761],[0.0099188,0.98941],[0.010332,0.99139],[0.010781,0.99233],[0.011271,0.99415],[0.011808,0.99285],[0.012399,0.99123],[0.012652,0.99265],[0.012915,0.99652],[0.01319,1.0012],[0.013477,1.0041],[0.013776,1.0058],[0.014089,1.006],[0.014417,1.0065],[0.01476,1.0074],[0.01512,1.0077],[0.015498,1.0075],[0.015694,1.0075],[0.015896,1.0078],[0.016102,1.0095],[0.016314,1.0106],[0.016422,1.011],[0.016531,1.0118],[0.016642,1.0132],[0.016755,1.0151],[0.0168,1.0161],[0.016846,1.0173],[0.016869,1.0181],[0.016892,1.0194],[0.016915,1.0219],[0.016938,1.0259],[0.016961,1.0262],[0.016984,1.0246],[0.017008,1.0255],[0.017031,1.0305],[0.017054,1.0349],[0.017078,1.0305],[0.017101,1.0249],[0.017125,1.0226],[0.017149,1.0206],[0.017172,1.0192],[0.017196,1.0179],[0.01722,1.0169],[0.017463,1.0108],[0.017712,1.007],[0.018233,1.0019],[0.018786,0.99791],[0.019373,0.99457],[0.019998,0.99143],[0.020664,0.98827],[0.022543,0.97998],[0.024797,0.97048],[0.027552,0.95834],[0.030996,0.94189],[0.035424,0.91802],[0.041328,0.88013],[0.049594,0.81512],[0.061993,0.67912],[0.065255,0.63242],[0.068881,0.57251],[0.072932,0.49131],[0.077491,0.37197],[0.078472,0.34031],[0.079478,0.30373],[0.07999,0.28271],[0.08051,0.25936],[0.081036,0.23344],[0.081569,0.20569],[0.082109,0.17943],[0.082657,0.15065],[0.083774,0.094517],[0.084921,0.067041],[0.086101,0.054863],[0.088561,0.044168],[0.095373,0.036437],[0.10332,0.035753],[0.11271,0.038468],[0.12399,0.046304],[0.13776,0.057167],[0.15498,0.072505],[0.17712,0.094236],[0.20664,0.12677],[0.24797,0.18137],[0.30996,0.28003],[0.32628,0.31474],[0.36466,0.39877],[0.41328,0.52135],[0.4428,0.6079],[0.47687,0.7278],[0.5166,0.8734],[0.56357,1.0728],[0.61993,1.366],[0.65225,1.5724],[0.68881,1.8301],[0.72932,2.1606],[0.77491,2.6154],[0.79478,2.7675],[0.81569,2.7668],[0.83774,2.6945],[0.88561,2.2802],[0.91166,1.9739],[0.93928,1.6784],[0.96863,1.4867],[0.99988,1.4359],[1.0332,1.3998],[1.1271,1.3281],[1.2399,1.3157],[1.3776,1.3899],[1.5498,1.5782],[1.7712,1.9205],[2.0664,2.4738],[2.4797,3.3372],[2.7552,3.938],[3.0996,4.7097],[3.2628,5.0735],[3.444,5.4903],[3.6466,5.9564],[3.8745,6.4808],[4.1328,7.0796],[4.428,7.7757],[4.7687,8.5881],[5.166,9.558],[5.6357,10.742],[6.1993,12.195],[6.8881,14.088],[7.7491,16.755],[8.8561,20.837],[10.332,26.216],[12.399,33.519],[13.776,38.461],[15.498,43.775],[17.712,50.951],[19.075,54.413],[20.664,58.58],[22.543,63.554],[24.797,68.535],[27.552,75.748],[30.996,91.955],[33.333,102.1],[40.0,125.14],[44.444,140.05],[50.0,157.3],[57.144,177.93],[66.666,202.63],[80.001,233.56],[99.996,274.38],[125.0,318.81],[137.76,339.62],[153.85,364.04],[177.12,397.93],[200.0,423.96]],"extinction_table":[[0.00012399,8.241e-08],[0.00030996,2.4843e-06],[0.00049594,1.3642e-05],[0.00072932,5.7974e-05],[0.00077734,7.4862e-05],[0.00079274,8.5418e-05],[0.00079478,4.9998e-05],[0.0007999,6.0484e-06],[0.0008051,6.1901e-06],[0.00082657,6.8049e-06],[0.0011271,2.1586e-05],[0.0012399,3.1115e-05],[0.0015498,7.2992e-05],[0.0017712,0.00011811],[0.0020664,0.00022001],[0.0024797,0.00043503],[0.0030996,0.00096887],[0.0041328,0.0023492],[0.0049594,0.0041863],[0.0061993,0.0075099],[0.0065255,0.0084716],[0.0068881,0.0096517],[0.0072932,0.010987],[0.0077491,0.013728],[0.0082657,0.014773],[0.0085507,0.015437],[0.0088561,0.016304],[0.0091841,0.017765],[0.0095373,0.020606],[0.0099188,0.023421],[0.010332,0.024063],[0.010781,0.024928],[0.011271,0.025452],[0.011808,0.024415],[0.012399,0.02992],[0.012652,0.033061],[0.012915,0.035883],[0.01319,0.035311],[0.013477,0.033392],[0.013776,0.030918],[0.014089,0.028956],[0.014417,0.028232],[0.01476,0.026826],[0.01512,0.02546],[0.015498,0.024476],[0.015694,0.024501],[0.015896,0.024757],[0.016102,0.02518],[0.016314,0.023853],[0.016422,0.023955],[0.016531,0.02402],[0.016642,0.024343],[0.016755,0.024184],[0.0168,0.024282],[0.016846,0.024499],[0.016869,0.024831],[0.016892,0.025432],[0.016915,0.026018],[0.016938,0.024227],[0.016961,0.019564],[0.016984,0.019145],[0.017008,0.020012],[0.017031,0.020072],[0.017054,0.012476],[0.017078,0.0041164],[0.017101,0.0036218],[0.017125,0.0034141],[0.017149,0.00344],[0.017172,0.0034767],[0.017196,0.0034877],[0.01722,0.0035249],[0.017463,0.0034957],[0.017712,0.0035425],[0.018233,0.003673],[0.018786,0.0038926],[0.019373,0.0041092],[0.019998,0.0042397],[0.020664,0.0043696],[0.022543,0.0050004],[0.024797,0.0057469],[0.027552,0.0066191],[0.030996,0.0078466],[0.035424,0.0093121],[0.041328,0.011651],[0.049594,0.015894],[0.061993,0.02234],[0.065255,0.02477],[0.068881,0.027681],[0.072932,0.032409],[0.077491,0.044202],[0.078472,0.04832],[0.079478,0.053349],[0.07999,0.056697],[0.08051,0.061407],[0.081036,0.068348],[0.081569,0.079959],[0.082109,0.094223],[0.082657,0.11041],[0.083774,0.16589],[0.084921,0.2342],[0.086101,0.29293],[0.088561,0.39115],[0.095373,0.59086],[0.10332,0.77163],[0.11271,0.95677],[0.12399,1.1555],[0.13776,1.3775],[0.15498,1.6366],[0.17712,1.9519],[0.20664,2.3563],[0.24797,2.9029],[0.30996,3.7081],[0.32628,3.9165],[0.36466,4.3957],[0.41328,5.0008],[0.4428,5.3676],[0.47687,5.7781],[0.5166,6.2418],[0.56357,6.7839],[0.61993,7.4052],[0.65225,7.7354],[0.68881,8.0601],[0.72932,8.3565],[0.77491,8.4914],[0.79478,8.3866],[0.81569,8.2573],[0.83774,8.1878],[0.88561,8.1134],[0.91166,8.3058],[0.93928,8.597],[0.96863,9.0655],[0.99988,9.4939],[1.0332,9.8914],[1.1271,10.969],[1.2399,12.245],[1.3776,13.784],[1.5498,15.656],[1.7712,17.991],[2.0664,20.982],[2.4797,25.004],[2.7552,27.58],[3.0996,30.737],[3.2628,32.183],[3.444,33.814],[3.6466,35.608],[3.8745,37.595],[4.1328,39.826],[4.428,42.367],[4.7687,45.257],[5.166,48.593],[5.6357,52.518],[6.1993,57.156],[6.8881,62.841],[7.7491,69.857],[8.8561,78.274],[10.332,88.197],[12.399,101.28],[13.776,108.96],[15.498,118.39],[17.712,129.49],[19.075,136.09],[20.664,144.23],[22.543,153.45],[24.797,164.81],[27.552,181.78],[30.996,199.99],[33.333,208.1],[40.0,230.19],[44.444,243.43],[50.0,258.26],[57.144,275.34],[66.666,295.42],[80.001,321.08],[99.996,354.35],[125.0,391.71],[137.76,408.92],[153.85,429.62],[177.12,458.5],[200.0,483.7]],"source":"Al metal: evaporated films, self-consistent Kramers–Kronig analysis. A. D. Rakić. Algorithm for the determination of intrinsic optical constants of metal films: application to aluminum. Appl. Opt. 34, 4755-4767 (1995) — via the refractiveindex.info database (CC0 1.0), main/Al/nk/Rakic.yml"}]}
